Repository: trangyp/AMOS-OS

---
title: "README — 11 Knowledge"
tags: [moc, index, canon/knowledge]
type: document
source: 11_KNOWLEDGE/root
rscf:
  state: SOURCE_CLAIM
  claim_class: SOURCE_CLAIM
  provenance: AMOS_corpus

scope: AMOS_knowledge
---

# 01_BRAIN

## Overview
The 01_BRAIN subsystem is a core component of the AMOS system.

## Purpose
This subsystem handles...

## Components
- Component 1: Description
- Component 2: Description

## Usage
```python
from 01_BRAIN.main import BRAINSubsystem

subsystem = BRAINSubsystem()
await subsystem.initialize()
```

File: 11_KNOWLEDGE/_arxiv_md/2024/2024-01/2401.10673v1_Non-toxic_fabrication_of_fluorescent_carbon_nanoparticles_from_medicinal_plants_.md
---
canon-group: reference
rscf-state: source-claim
arxiv_id: 2401.10673v1
source: arxiv
tags: [arxiv, knowledge, reference, unclassified]
---
# 2401.10673v1_Non-toxic_fabrication_of_fluorescent_carbon_nanoparticles_from_medicinal_plants_

> Source: 2401.10673v1_Non-toxic_fabrication_of_fluorescent_carbon_nanoparticles_from_medicinal_plants_.pdf

> Pages: 13

---


## Page 1


NON-TOXIC FABRICATION OF FLUORESCENT CARBON NANOPARTICLES 
FROM MEDICINAL PLANTS/SOURCES WITH THEIR ANTIOXIDANT ASSAY 
Parul Singh1, Aniruddha Dan2, Padma Priya Kannan3, Mukesh Dhanka2, Dhiraj Bhatia2, 
Jhuma Saha1* 
1 Department of Electrical Engineering, Indian Institute of Gandhinagar 
2 Department of Biological Science and Engineering, Indian Institute of Gandhinagar 
3 Department of Materials Engineering, Indian Institute of Gandhinagar 
1*correspondence to email: jhuma.saha@iitgn.ac.in 
 
ABSTRACT: This research work showcases a non-toxic approach to synthesize carbon 
nanoparticles (CNPs) from various medicinal plants namely Syzygium cumini, Holy basil,  
Azadirachta indica A, Psidium guajava, Mangifera indica, and Bergera koenigii using 
microwave approach. The optical, morphological, structural, and functional properties of 
obtained CNPs from all mentioned sources were investigated using UV-Vis, Scanning electron 
microscopy (SEM), Fourier transform infrared spectrophotometry (FTIR), dynamic light 
scattering (DLS), zeta potential tests and X-ray diffraction (XRD). With great water 
dispersibility, and photostability all the medicinal sources chosen yielded in bright red 
fluorescent nanoparticles under exposure to UV light, thereby giving a significant peak around 
650 nm recorded in absorption spectrum. Antoxidant assay was performed on all these six 
different plant-derived nanoparticles with two different concentrations and all have exhibited 
excellent free radical (DPPH) scavenging activity, proving their role as antioxidants. This 
further opens up doors for various other plant and biomedical applications to be targeted using 
these CNPs.  
KEYWORDS: carbon; medicinal; non-toxic; spectroscopy; scavenging 
 
INTRODUCTION:  
In recent years, carbon-based nanomaterials have received widespread acclaim from around 
the world, with various interdisciplinary research groups stepping into the realm of nanoscale 
to tailor the properties on an atomic level. Although semiconductor devices dominate the 
market presently, the exponentially growing awareness to design environmentally friendly 
materials has driven the scientific community to look for alternatives and the development of 
carbon dots show great promise to help fill the void.  
Carbon is one of the most abundant materials on Earth and forms the basic building block of 
all living matter. Carbon exists in its allotropic form, crystalline diamond and graphite in its 
amorphous coal, charcoal, and lampblack. It is challenging to tailor and design a material with 
appropriate bandgap tunability and effective photoluminescence.  It thus becomes integral to 
study materials at the nanoscale. Carbon Dots are classified into three types, namely Graphene 
quantum dots, Carbon nanodots, and Polymer Dots. Carbon dots have unique electrical and 
optoelectronic properties, an inherent bandgap, and high dispersibility in a variety of solvents. 
This class of materials display excellent behavior in biological environments, non-toxic to 
different cell lines even at high concentrations thus making them highly biocompatible [1,2]. 
The presence of abundant functional groups on the these make it more favorable to tailor its 
properties through surface modifications with different molecules or polymers,


## Page 2


therefore customizing its properties. A polymer coating can control optical properties such as 
emission wavelength, lifetime, color while metal coatings can provide the material with 
conductivity and enhanced biological activity.  
Along with easy surface functionalization, the new entrant carbon dots with water solubility, 
photostability, and non-toxic composition have shown a strong potential in biomedical 
engineering (drug delivery, antibacterial effect, bio-imaging), metal-ion sensing, 
optoelectronic devices, in catalysis and a whole new plethora of applications [3-6].  
With the world population increasing rapidly, the impact on the agricultural sector has been 
immense. The use of pesticides and fertilizers has imposed a severe threat to the global 
ecosystem. The attractive properties of nanomaterials are being investigated to alleviate these 
challenges. Additionally, the low cost of production, simple synthesis procedure and versatility 
in applications make this field of research rewarding. The carbon dots have shown the ability 
to penetrate through the plant cells helping in the transport of integral nutrients and are thus 
being considered as effective alternatives to conventional fertilizers. Due to their 
biocompatibility carbon dots have also found their applications in the agricultural sector. CDs 
have shown to improve plant health and agricultural yield. The light-harvesting potential 
enables the CDs to act as artificial photo-antennae, absorbing UV light and transforming them 
into blue-violet or red light thereby increasing the rate of photosynthesis of the leaves and 
promoting plant growth [7,8]. Although there are multiple routes through which carbon dots 
can be synthesized the most infamous one remains the green synthesis. Green carbon 
nanoparticles (CNPs) are synthesized through natural resources and biomass including fruits, 
vegetables, plant leaves, and human derivatives. The exclusive benefit being the chemical-free 
synthesis, favorable operating conditions, with small particle size, tunable photoluminescence 
(PL) and can be easily conjugated with biomolecules [9,10]. CNPs synthesized from chemical 
compounds are impaired with low quantum yield, hazardous precursors and include huge 
capital costs. The biomass-derived dots on the other hand can be synthesized on large scale 
while being sustainable, and are self-stabilized owing to the proteins, flavonoids, and the 
phytochemicals present in the parent source [11-13].  
The synthesis of CNPs can be achieved through two strategies, namely top down and bottom 
up. In the top-down synthesis large carbon precursor molecules are broken down into nanoscale 
particles, although control over the size and properties can be accomplished through bottom-
up synthesis, where smaller units such as organic molecules are assembled and transformed to 
CNPs. The techniques in this domain include:- microwave irradiation, hydrothermal and 
solvothermal synthesis. Both the hydrothermal and solvothermal synthesis are carried out in 
high temperature and pressure conditions in an autoclave. They are the most common route 
adopted by research groups with low experimental requirements and achieving CNPs with 
good quantum yield [14,15]. Recent studies show that a variety of applications have been 
targeted using the green synthesis approach to produce CNPs from natural resources, thus 
making them a suitable candidate and an emerging alternative to chemical-induced 
nanoparticles [16-19]. Significant research is underway to comprehend the actual mechanism 
behind the formation of CNPs through green synthesis. Additionally, there is an exploration 
into the synthesis of charged carbon dots. Positively charged CNPs have demonstrated 
bactericidal properties by causing damage to the cell surface. However, acquiring stable 
charged CNPs presents a substantial challenge, necessitating further research and innovative 
solutions to address issues related to their long-term stability and performance. In this work, 
the microwave approach is highlighted and promoted because the process is easy to handle, 
cost-effective, eco-friendly, and does not require long hours of heating the substrates. 
Microwave irradiation helps synthesize carbon dots in a matter of minutes, where the precursor 
is irradiated with electromagnetic radiations to form CNPs.


## Page 3


MATERIALS AND METHODS: 
Six medicinal plants are used in this study, namely Mangifera indica (commonly known as 
Mango, so nanoparticles obtained from this source is addressed here as MNPs {Figure 1A}), 
Azadirachta indica (commonly called Neem, thus addressed as NNPs {Figure 1B}), Psidium 
guajava (commonly called Guava, thus GNPs {Figure 1C}), Holy basil (commonly called 
Tulsi, so TNPs {Figure 1D}), Bergera koenigii (commonly called as Curry Leaves, thus 
CLNPs {Figure 1E}), and Syzygium cumini (commonly called Jamun, thus JNPs here {Figure 
1F}). Fresh leaves of these six sources mentioned in the figure 1 were plucked from the IIT 
Gandhinagar campus. The freshly plucked leaves were thoroughly washed and then shade 
dried. The powder obtained after grinding the shade dried leaves was then mixed with ethanol. 
After few hours of constant magnetic stirring, the solution was centrifuged at 6000 rpm for ten 
minutes, and then the supernatant was extracted. This was followed by five minutes of 
intermittent stirring in a domestic microwave (800W). The resulting slurry mixture was then 
mixed with a small amount of DI water if necesaary. The residue was then syringe filtered 
using 0.22μm syringe filter, and was allowed to dry at 60°C for a few hours in hot oven to 
obtain dried powder.  
 
Figure 1: Fresh leaves of Mangifera indica [A],  Azadirachta indica A [B],  Psidium guajava [C], Holy basil [D], Bergera koenigii 
[E], and Syzygium cumini [F] were plucked from the IITGN campus and processed for synthesizing CNPs. 
 
FOR ANTIOXIDANT ASSAY 
DPPH assay was conducted to investigate the antioxidant activity of the synthesized plant 
derived CNPs. DPPH scavenging percentage was determined based on the absorbance at 517 
nm in the presence of various concentrations of CNPs [20]. Two different concentrations of 
CNPs (1mg/ml, 2mg/ml) were added to the DPPH-methanol solution (100 μM), incubated in 
dark condition at 37°C for a certain time period. Equal volume of DPPH solution and Methanol 
(100%) were regarded as control and blank. DPPH scavenging (%) was calculated by following 
equation mentioned below. 
𝐹𝑟𝑒𝑒 𝑟𝑎𝑑𝑖𝑐𝑎𝑙 𝑠𝑐𝑎𝑣𝑒𝑛𝑔𝑖𝑛𝑔 (%) = 𝐴𝑏𝑠𝑜𝑟𝑏𝑎𝑛𝑐𝑒 𝑜𝑓 𝑐𝑜𝑛𝑡𝑟𝑜𝑙−𝐴𝑏𝑠𝑜𝑟𝑏𝑎𝑛𝑐𝑒 𝑜𝑓 𝐶𝑁𝑃𝑠 𝑡𝑟𝑒𝑎𝑡𝑒𝑑 𝐷𝑃𝑃𝐻 𝑠𝑜𝑙𝑢𝑡𝑖𝑜𝑛 
𝐴𝑏𝑠𝑜𝑟𝑏𝑎𝑛𝑐𝑒 𝑜𝑓 𝑐𝑜𝑛𝑡𝑟𝑜𝑙
× 100


## Page 4


CHARACTERIZATION: 
Using PerkinElmer Lambda 365, UV-Vis absorption spectra of the samples in an aqueous 
solution were obtained. The X-ray diffraction (XRD) pattern was obtained using the Rigaku 
SmartLab X-Ray diffractometer with Cu Kα (Kα1= 0.1541 nm) irradiation. Fourier transform 
infrared (FTIR) spectroscopy was used to investigate the functional group that was present in 
the synthesized NPs. Microstructure images of the material were obtained using field emission 
scanning electron microscopy (FE-SEM).  
 
RESULTS AND DISCUSSION: 
 
ANALYTICAL CHARACTERIZATION: 
 
UV-Vis SPECTROSCOPY:  
In order to investigate the optical properties exhibited by the nanoparticles, absorption spectra 
was recorded for each sample (Figure 2).  
 
 
 
 
 
For the case of  TNPs, NNPs, CLNPs, and MNPs, peaks observed at 368 nm, 372 nm, 379 nm, 
and 365 nm respectively corresponds to π-π* transitions of the graphite sp2 domains. Whereas 
the peaks recorded at 414 nm, 406 nm, 440 nm and 410 nm for CLNPs, NNPs, JNPs and MNPs 
respectively corresponds to n- π* transitions (C=N bonds) in the functional groups present. A 
peak at 337 nm and 352 nm for the case of GNPs and JNPs respectively might be attributed 
towards C=O strecthing. Also, one significant peak of absorption is observed for all the samples 
Figure 2: The absorption spectra of all the six sources is as shown. The figure also depicts the color of nanoparticle
solution as green under the exposure of white light and bright red flouroscent under the exposure of UV light (inset).


## Page 5


in the Near-infrared region (NIR) around 665 nm (inset of figure 1) corresponding to the red 
bright flouroscence exhibited by all the samples under the exposure of  the UV light [21]. This 
red flouroscence showcases the huge potential of these derived CNPs in therapeutics, because 
of the tendency of this higher wavelength to site deep seated tissues at the area of interest.  
  
SCANNING ELECTRON MICROSCOPY (SEM):  
To investigate morphological properties such as size and shape of the nanoparticles, SEM was 
performed, and the particle size distribution was calculated for each case as shown in figure 3. 
All the samples possessed quasi-spherical shape as depicted in the figure 3. For MNPs and 
NNPs, the average size distribution of the nanoparticles was around 32 nm and 33 nm 
respectively (figure 3. A, B). Similarly for GNPs and TNPs, the average size recorded is around 
37 nm (figure 3. C, D). Whereas for CLNPs (figure 3 E), the average size is higher amongst 
others, that is around 42.5 nm and for JNPs (figure 3 F), the size recorded is smallest amongst 
the lot, that is 23.5 nm. The diameters of the CNPs ranged from 10-60 nm which is a diverse 
range and average size for all samples recorded was less than 45 nm, and this can further be 
reduced further by optimising and controlling synthesis procedure. Further, the energy 
dispersive X-ray analysis concluded the presence of carbon, nitrogen and oxygen for all the 
samples. 
 
 
Figure 3: The SEM image along with particle size distribution of (A) MNPs, (B) NNPs, (C) GNPs, (D) TNPs, (E) CLNPs, and (F) 
JNPs is as shown. The microscopy confirms the quasi-spherical nature of CNPs.  
FOURIER TRANSORM INFRA-RED SPECTROSCOPY (FTIR): 
To investigate various chemical functional groups present the derives CNPs, FTIR was 
performed and is shown in Figure 4. The peaks observed at 1045 cm-1 for GNPs (Figure 4C), 
1046 cm-1 for (MNPs, JNPs and NNPs) (Figure 4A,B,F), and along with the peaks 1047 cm-1 
for the case of CLNPs (Figure 4E) attributes to the presence of C-O stretching vibrations.


## Page 6


Figure 4: FTIR spectrum of (A) MNPs, (B) NNPs, (C) GNPs, (D) TNPs, (E) CLNPs, and (F) JNPs. 
Whereas, the peaks observed at 1087 cm-1 for MNPs and CNPs (Figure 4A,E), and 1097 cm-1 
for JNPs and NNPs (Figure 4B,F), along with 1089 cm-1 for GNPs (Figure 4C) corresponds to 
C-N stretch (primary amines). While the peaks 1379 cm-1 in GNPs, 1378 cm-1 for JNPs, 2972 
cm-1 for NNPs, 2973 cm-1 for JNPs,  1650 cm-1 for TNPs, and1376 cm-1 for MNPs represnts 
bending vibrations of -OH groups. Further, the peaks observed in the range of (2870-2890) cm-
1 for samples MNPs (2876 cm-1), JNPs (2876 cm-1), NNPs (2872 cm-1), and GNPs (2878 cm-1) 
embarks the presence of methyl assymetric strecthing of C-H. For the case of TNPs, the peaks 
observed at 3194 cm-1, and 3410 cm-1 shows conjugated ketones [22]. We observe the presence 
of chemical functional groups is almost similar in all the cases due to the presence of natural 
hydrocarbons in theese sources and also due to absence of any precursors used in the process.


## Page 7


X-RAY DIFFRACTION (XRD): 
The crystalline nature of green synthesized NPs was investigated using XRD analysis using 2θ 
Bragg’s angle range from 20° to 80° is as shown in Figure 5.  
 
 
Figure 5: The XRD pattern of (A) MNPs, (B) NNPs, (C) GNPs, (D) TNPs, (E) CLNPs, and (F) JNPs. 
The major broad peaks observed at 21.8° for MNPs (Figure 5A),  22.6° for NNPs (Figure 5B), 
22.7° for GNPs (Figure 5C), and 21.5° for CLNPs 21.8° for MNPs (Figure 5E) corresponding 
to (002) lattice plane with inter-layer spacing of 0.39 nm, 0.391 nm, 0.40 nm, and 0.41 nm 
respectively. This value is larger than the lattice plane of graphitic structure of (002) plane that 
is 0.34 nm, thereby showing poor degree of crystallinity. For samples JNPs, and TNPs (Figure 
5 D,F) the sharp peak is observed at 26.2°, and 27.05° with spacing of 0.331 nm and 0.33 nm 
respectively showcasing better crystallinity structure at (111) plane [23]. Another significant 
peak is observed at 69.3° for JNPs with spacing of 0.14 nm for (400) plane with high 
crystallinity.


## Page 8


ANTIOXIDANT ASSAY 
For examining the free radical scavenging activity of the synthesized plant derived CNPs, 
DPPH was selected as the test radical. Two different concentrations of each sample was 
prepared (5mg/ml and 10mg/ml) using DI water as solvent. These concentrations were then 
added to DPPH solution and scavenging was recorded after 5 minutes and after 30 minutes of 
the solution. Also, the figure 6 shows the transition of the DPPH solution from purple to 
yellowish, representing the scavenging of DPPH free radicals by the plant leaf extract derived 
CNPs, and this behaviour was common to all the samples. Then optical density values were 
recorded. Being an N-centered free radical, DPPH exhibits a characteristic peak at 517 nm.  
 
 
Figure 6: Antioxidant assay of (A) MNPs, (B) NNPs, (C) GNPs, (D) TNPs, (E) CLNPs, and (F) JNPs with two concentrations (1 = 
1mg/ml, and 2 = 2mg/ml). 
When DPPH comes in contact with free radical scavengers that is the derived CNPs, the 
absorbance decreases due to the formation of the DPPH complex [19]. The elimination of 
DPPH proves the anti-RNS ability. As shown in figure 7, the remaining DPPH (%) has 
gradually declined, as the concentration of all the CNPs has been increased for all samples.


## Page 9


Figure 7: Scavenging activity recorded after 5 and 30 minutes for (A) MNPs, (B) NNPs, (C) GNPs, (D) TNPs, (E) CLNPs, and (F) 
JNPs. 
Further, figure 7 depicts that, all of the six different plant leaf extract-derived CNPs have 
significant free radical scavenging activity, owing to the presence of several bioactive 
compounds in the leaves of these plants [24-35] and scavenging activity has been increased 
along with the increase in concentration of the respective CNPs. Among all fabricated CNPs, 
JNPs & MNPs scavenged the free radical (DPPH) in a very rapid manner compared to other 
plant leaf extract derived CNPs. The free radical scavenging activity of these plant leaf extract-
derived CNPs are in order of- JNPs>MNPs>GNPs>NNPs>TNPs>CLNPs.


## Page 10


CONCLUSION: 
This study demonstrates the efficient production of CNPs using plant extracts while examining 
their scavenging capabilities. The approach advocated here prioritizes the reduction of harmful 
chemicals, offering a superior alternative to current industry practices for nanoparticle 
synthesis. The selection of all six medicinal plants emphasizes their widespread availability, 
suggesting the potential for large-scale CNP production. Nanoparticles produced through green 
synthesis exhibit remarkable antioxidant properties, paving the way for exploring their 
potential in various tests, including anti-bacterial, anti-fungal, anti-cancer, and beyond. The 
vibrant red fluorescence when exposed to UV light highlights the potential of these 
nanoparticles as promising candidates for therapeutic applications such as bioimaging, drug 
delivery and much more. Further, the scope of these CNPs for plant health applications will 
also be tested and explored. 
 
ACKNOWLEDGEMENT 
We wholeheartedly thank the Central instrumentation facility (CIF) at the Indian Institute of 
Technology, Gandhinagar


## Page 11


REFERENCES 
1. D. Ozyurt, M. A. Kobaisi, R. K. Hocking, and B. Fox, “Properties, synthesis, and 
applications of carbon dots: A review,” Carbon Trends, vol. 12, no. 100276, p. 
100276, 2023. 
2. H. Belkahla et al., “Carbon dots, a powerful non-toxic support for bioimaging by 
fluorescence nanoscopy and eradication of bacteria by photothermia,” Nanoscale 
Adv., vol. 1, no. 7, pp. 2571–2579, 2019. 
3. S. Lu and B. Yang, “Carbon dots are shining in the world,” SmartMat, vol. 3, no. 2, 
pp. 207–207, 2022. 
4. L. Zhou, Z. Li, Z. Liu, J. Ren, and X. Qu, “Luminescent carbon dot-gated 
nanovehicles for pH-triggered intracellular controlled release and imaging,” 
Langmuir, vol. 29, no. 21, pp. 6396–6403, 2013. 
5. J. Liu, R. Li, and B. Yang, “Carbon dots: A new type of carbon-based nanomaterial 
with wide applications,” ACS Cent. Sci., vol. 6, no. 12, pp. 2179–2195, 2020. 
6. O. Gencer, Ö. F. Çeven, and C. Ünlü, “Triggering excitation independent 
fluorescence in zinc(II) incorporated carbon dots: Surface passivation of carbon dots 
with zinc(II) ions by microwave assisted synthesis methods,” Diam. Relat. Mater., 
vol. 123, no. 108874, p. 108874, 2022. 
7. G. Li, J. Xu, and K. Xu, “Physiological functions of carbon dots and their applications 
in agriculture: A review,” Nanomaterials (Basel), vol. 13, no. 19, p. 2684, 2023. 
8. V. Manikandan and N. Y. Lee, “Green synthesis of carbon quantum dots and their 
environmental applications,” Environ. Res., vol. 212, no. 113283, p. 113283, 2022. 
9. A. Maholiya et al., “An insight into the role of carbon dots in the agriculture system: 
a review,” Environ. Sci. Nano, vol. 10, no. 4, pp. 959–995, 2023. 
10. D. Holmannova, P. Borsky, T. Svadlakova, L. Borska, and Z. Fiala, “Carbon 
nanoparticles and their biomedical applications,” Appl. Sci. (Basel), vol. 12, no. 15, 
p. 7865, 2022. 
11. A. Kanwal et al., “Recent advances in green carbon dots (2015–2022): synthesis, 
metal ion sensing, and biological applications,” Beilstein J. Nanotechnol., vol. 13, no. 
1, pp. 1068–1107, 2022. 
12. V. Sharma, S. K. Singh, and S. M. Mobin, “Bioinspired carbon dots: from rose petals 
to tunable emissive nanodots,” Nanoscale Adv., vol. 1, no. 4, pp. 1290–1296, 2019. 
13. D. B. Gunjal et al., “Nitrogen doped waste tea residue derived carbon dots for 
selective quantification of tetracycline in urine and pharmaceutical samples and yeast 
cell imaging application,” Opt. Mater. (Amst.), vol. 98, no. 109484, p. 109484, 2019.
14. J. Zhu, M. Zhu, Z. He, L. Xiong, R. Zhang, and L. Guo, “Chemical oxidation 
synthesized high‐yield carbon dots for acid corrosion inhibition of Q235 steel,” 
ChemistrySelect, vol. 8, no. 7, 2023.


## Page 12


15. M. Zaib, A. Arshad, S. Khalid, and T. Shahzadi, “One pot ultrasonic plant mediated 
green synthesis of carbon dots and their application invisible light induced dye 
photocatalytic studies: a kinetic approach,” Int. J. Environ. Anal. Chem., vol. 103, 
no. 17, pp. 5063–5081, 2023. 
16. G. Ganesh, I. Izwan Misnon, and R. Jose, “Solvothermal synthesis of green 
fluorescent carbon dots from palm kernel shells,” Mater. Today, 2023. 
17. N. Sharma, I. Sharma, and M. K. Bera, “Microwave-assisted green synthesis of 
carbon quantum dots derived from Calotropis gigantea as a fluorescent probe for 
bioimaging,” J. Fluoresc., vol. 32, no. 3, pp. 1039–1049, 2022. 
18. F. Gao, J. Liu, P. Gong, Y. Yang, and Y. Jiang, “Carbon dots as potential antioxidants 
for the scavenging of multi-reactive oxygen and nitrogen species,” Chem. Eng. J., 
vol. 462, no. 142338, p. 142338, 2023. 
19. F. Gao, J. Liu, P. Gong, Y. Yang, Y. Jiang, Carbon dots as potential antioxidants for 
the scavenging of multi-reactive oxygen and nitrogen species, Chemical Engineering 
Journal. 462 (2023) 142338. https://doi.org/10.1016/J.CEJ.2023.142338. 
20. P. Li et al., “Recent advances of carbon dots as new antimicrobial agents,” SmartMat, 
vol. 3, no. 2, pp. 226–248, 2022. 
21. Jiang, L., Ding, H., Xu, M., Hu, X., Li, S., Zhang, M., Zhang, Q., Wang, Q., Lu, S., 
Tian, Y., & Bi, H. (2020). UV-Vis-NIR Full-Range Responsive Carbon Dots with 
Large Multiphoton Absorption Cross Sections and Deep-Red Fluorescence at 
Nucleoli and In Vivo. Small (Weinheim an der Bergstrasse, Germany), 16(19), 
e2000680. 
22. Venkatesan, K. B., Alamelu, S., Priya, S. R., Jayaseelan, N., Kamaraj, S. K., 
Srinivasan, M. K., ... & Periyasamy, S. (2023). Ameliorated antimicrobial, 
antioxidant, and anticancer properties by Plectranthus vettiveroides root extract-
mediated green synthesis of chitosan nanoparticles. Green Processing and Synthesis, 
12(1), 20230086. 
23. Das, R., Bee Abd Hamid, S., Eaqub Ali, M., Ramakrishna, S., & Yongzhi, W. (2015). 
Carbon nanotubes characterization by X-ray powder diffraction–a review. Current 
Nanoscience, 11(1), 23-35. 
24. M.K. Rizvi, R. Rabail, S. Munir, M. Inam-Ur-Raheem, M.M.N. Qayyum, M. 
Kieliszek, A. Hassoun, R.M. Aadil, Astounding Health Benefits of Jamun (Syzygium 
cumini) 
toward 
Metabolic 
Syndrome, 
Molecules. 
27 
(2022). 
https://doi.org/10.3390/MOLECULES27217184. 
25. F. Gao, J. Liu, P. Gong, Y. Yang, Y. Jiang, Carbon dots as potential antioxidants for 
the scavenging of multi-reactive oxygen and nitrogen species, Chemical Engineering 
Journal. 462 (2023) 142338. https://doi.org/10.1016/J.CEJ.2023.142338. 
26. M.K. Rizvi, R. Rabail, S. Munir, M. Inam-Ur-Raheem, M.M.N. Qayyum, M. 
Kieliszek, A. Hassoun, R.M. Aadil, Astounding Health Benefits of Jamun (Syzygium 
cumini) 
toward 
Metabolic 
Syndrome, 
Molecules. 
27 
(2022). 
https://doi.org/10.3390/MOLECULES27217184. 
27. M. Kumar, V. Saurabh, M. Tomar, M. Hasan, S. Changan, M. Sasi, C. Maheshwari, 
U. Prajapati, S. Singh, R. Kumar Prajapat, S. Dhumal, S. Punia, R. Amarowicz, M. 
Mekhemar, antioxidants Mango (Mangifera indica L.) Leaves: Nutritional 
Composition, Phytochemical Profile, and Health-Promoting Bioactivities, (2021). 
https://doi.org/10.3390/antiox10020299.


## Page 13


28. S.B. Firdaus, D. Ghosh, A. Chattyopadhyay, M. Dutta, S. Paul, J. Jana, A. Basu, G. 
Bose, H. Lahiri, B. Banerjee, S. Pattari, S. Chatterjee, K. Jana, D. Bandyopadhyay, 
Protective effect of antioxidant rich aqueous curry leaf (Murraya koenigii) extract 
against gastro-toxic effects of piroxicam in male Wistar rats, Toxicol Rep. 1 (2014) 
987–1003. https://doi.org/10.1016/j.toxrep.2014.06.007. 
29. P. Bharat, R. Sagar, R. Sulav, P. Ankit, Investigations of antioxidant and antibacterial 
activity of leaf extracts of Azadirachta indica, Afr J Biotechnol. 14 (2015) 3159–
3163. https://doi.org/10.5897/AJB2015.14811. 
30. S.H. Aly, O.A. Eldahshan, S.T. Al-Rashood, F.A. Binjubair, M.A. El Hassab, W.M. 
Eldehna, S. Dall’Acqua, G. Zengin, Chemical Constituents, Antioxidant, and 
Enzyme Inhibitory Activities Supported by In-Silico Study of n-Hexane Extract and 
Essential 
Oil 
of 
Guava 
Leaves, 
Molecules. 
27 
(2022) 
8979. 
https://doi.org/10.3390/MOLECULES27248979/S1. 
31. M. Kumar, M. Tomar, R. Amarowicz, V. Saurabh, M. Sneha Nair, C. Maheshwari, 
M. Sasi, U. Prajapati, M. Hasan, S. Singh, S. Changan, R.K. Prajapat, M.K. Berwal, 
V. Satankar, Guava (Psidium guajava l.) leaves: Nutritional composition, 
phytochemical profile, and health-promoting bioactivities, Foods. 10 (2021). 
https://doi.org/10.3390/FOODS10040752. 
32. M.R.V. Fernandes, A.L.T. Dias, R.R. Carvalho, C.R.F. Souza, W.P. Oliveira, 
Antioxidant and antimicrobial activities of Psidium guajava L. spray dried extracts, 
Ind Crops Prod. 60 (2014) 39–44. https://doi.org/10.1016/j.indcrop.2014.05.049. 
33. M. Ouerfelli, J. Villasante, L. Bettaieb, B. Kaâb, M. Almajano, Effect of Neem 
(Azadirachta indica L.) on Lipid Oxidation in Raw Chilled Beef Patties, (n.d.). 
https://doi.org/10.3390/antiox8080305. 
34. S.P. Harichandan, A.K. Sahu, S. Gautam, R. Nemani, Phytochemical screening and 
antioxidant activity of methanolic extract of Ocimum sanctum Linn. Leaves, GSC 
Biological 
and 
Pharmaceutical 
Sciences. 
8 
(2019) 
022–033. 
https://doi.org/10.30574/gscbps.2019.8.2.0131. 
35. E. Mitra, A.K. Ghosh, A. Chattopadhyay, D. Ghosh, A. Kumar Ghosh, A. Basu, S.K. 
Pattari, S. Datta, D. Bandyopadhyay, Aqueous Tulsi leaf (Ocimum sanctum) extract 
possesses antioxidant properties and protects against cadmium-induced oxidative 
stress in rat heart, Article in International Journal of Pharmacy and Pharmaceutical 
Sciences. (2013). https://www.researchgate.net/publication/263448784 (accessed 
December 28, 2023).
## Related

- [[11_KNOWLEDGE/_arxiv_md/2024/2024-01/2401.14181v1_Non-symmetrical_sparking_may_hint__zits___on_a_pulsar_surface.md|2401.14181v1_Non-symmetrical_sparking_may_hint__zits___on_a_pulsar_surface]]
- [[11_KNOWLEDGE/_arxiv_md/2024/2024-01/2401.07843v3_Characterization_and_dynamics_of_certain_classes_of_polynomial_vector_fields_on_.md|2401.07843v3_Characterization_and_dynamics_of_certain_classes_of_polynomial_vector_fields_on_]]
- [[11_KNOWLEDGE/_arxiv_md/2024/2024-01/2401.06256v3_A_Universal_Knowledge_Model_and_Cognitive_Architecture_for_Prototyping_AGI.md|2401.06256v3_A_Universal_Knowledge_Model_and_Cognitive_Architecture_for_Prototyping_AGI]]

---

[[00_ROOT/00_ROOT_MOC.md|AMOS MOC]]

---
**Related:** [[00-Home]]

File: 11_KNOWLEDGE/_arxiv_md/2024/2024-01/2401.16794v2_Simulation_aspects_of_patterning_polymer_films_via_evaporative_lithography_and_c.md (part 1 of 2)
---
canon-group: reference
rscf-state: source-claim
arxiv_id: 2401.16794v2
source: arxiv
tags: [arxiv, knowledge, math, reference]
---
# 2401.16794v2_Simulation_aspects_of_patterning_polymer_films_via_evaporative_lithography_and_c

> Source: 2401.16794v2_Simulation_aspects_of_patterning_polymer_films_via_evaporative_lithography_and_c.pdf

> Pages: 12

---


## Page 1


This preprint based on REVTeX 4 template, copyright (c) 2009 American Institute of Physics.
Simulation aspects of patterning polymer films via evaporative
lithography and composite substrates
Konstantin S. Kolegov
Mathematical Modeling Laboratory, Astrakhan Tatishchev State University, Astrakhan 414056,
Russia
(*Electronic mail: konstantin.kolegov@asu.edu.ru)
(Dated: 12 March 2024)
The continuing development of evaporative lithography is important for many areas such as the creation of photonic
crystals for optronics and microelectronics, the development of biosensors for medical applications and biotechnology,
and for the formation of functional coatings for nanotechnology, including the application of thin, protective polymer
coatings. The article proposes a mathematical model that allows us to explain the basic mechanisms of the formation of
thin polymer films (less than 50 µm thick) during their deposition onto a composite substrate by methanol evaporation
from a solution. If the thermal conductivity of the substrate is spatially non-uniform, this results in inhomogeneous
evaporation along the free film surface. Therefore, as the film dries, a patterned polymer coating is left behind on the
substrate. The mathematical model described here is based on the lubrication approximation and takes into account the
dependence of the solution density on the concentration. The numerical computation results are in qualitative agreement
with the experimental data of other authors. The article shows that solutal Marangoni flow plays a primary role in the
process under consideration. This study allows us to better understand the mechanisms that can be used in evaporative
lithography.
I.
INTRODUCTION
The development of mathematical models, numerical meth-
ods, and software is important for various engineering prob-
lems1,2. The evaporative self-assembly process allows differ-
ent patterns of deposition to be obtained on a substrate as the
droplets and films dry3–5. A further logical progression of this
method is evaporative lithography6–8. Various key parameters
can be altered to influence the evaporation to produce partic-
ular deposit patterns. These approaches can be classified as
passive or active methods. In passive methods the parame-
ters are configured ahead of starting process. Active meth-
ods are controlled by parameters that can be adjusted in real
time. A separate subgroup, of “hybrid methods”, can be con-
sidered, where evaporative lithography is combined with other
methods related, or not, to evaporative self-assembly. A large
number of examples are described in the review9. Here we
will mention only a few articles in this field, including some
relatively recent ones.
When solving problems in the field of evaporative lithogra-
phy, numerical methods are often used to cope with the non-
linearity of the differential equations, the need to consider
several subdomains (liquid, substrate and air) and the com-
plex geometry of the computational domain. However, for
some special cases, an analytical solution to the problem may
be obtained, for example, the case of an axisymmetric col-
loidal drop drying on a horizontal impermeable substrate, if
we consider the stationary vapor flux density J with a spatial
heterogeneity described by an empirical expression using an
adjustable parameter10. This model allows one to calculate
the field of the capillary flow affecting the transfer of col-
loidal particles that depends on the character of the evapo-
ration (for example, J can increase either near the drop pe-
riphery or in center, while in other cases evaporation occurs
uniformly over the entire free surface). An analytical solu-
tion can also be obtained for the Marangoni flow11. For ex-
ample, such a flow can be controlled by non-uniform heat-
ing of the substrate (cell)12,13. There is also another example:
when a temperature gradient arises in a drop of water with
suspended gold nanoparticles under local illumination of the
free surface. This results in a surface tension gradient and,
as a consequence, thermal Marangoni flow develops. Such
subregion heating occurs if the light wavelength matches the
plasmonic absorption of the gold nanoparticles14. This allows
one to control the process of deposit formation in real time
and therefore to obtain different patterns, including of particle
mixtures (gold nanoparticles and polymer microspheres) on
the substrate. The local irradiation time affects the morphol-
ogy of such deposits. In addition, the deposit morphology is
often affected by the substrate wettability15. A special chem-
ical surface treatment may be used to make a hydrophobic
substrate hydrophilic in order to obtain densely packed mi-
crospheres instead of disordered structures. This difference is
the result of the capillary attraction of particles that occurs on
a hydrophilic surface in a thin liquid film. Evaporative self-
assembly can also enable microsphere masks to be obtained
on a solid surface for further use in colloidal lithography15. In
the case of bioliquid droplets, the deposit formation may be
controlled using solutal Marangoni flow16. When an ethanol
drop hanging on the tip of a syringe needle is placed above
a sessile drop of bioliquid (above its free surface in a par-
ticular, local subregion), a surface tension gradient appears.
This results from ethanol vapor being adsorbed at the “liquid–
air” interface, thereby reducing the bioliquid’s surface tension.
This method can be used in biomedical applications. The cof-
fee ring effect can be suppressed by directing an infrared laser
beam onto the top of a sessile drop of saline solution, resulting
in the formation of a central crystalline deposit17. The local
liquid heating results in a temperature gradient on the free sur-
face and, therefore, in spatially inhomogeneous evaporation.
This approach can produce a spot-like deposit formation17.
arXiv:2401.16794v2  [cond-mat.soft]  9 Mar 2024


## Page 2


This preprint based on REVTeX 4 template, copyright (c) 2009 American Institute of Physics.
2
An experiment18 was performed to measure the resulting spot
size versus the power of the IR laser and the diameter of the
light beam directed at the top of the sessile water drop. The
central spot was surrounded by a ring formed at the contact
line. Based on analytical flow velocity estimates, the authors
showed that this form of deposit is associated with the com-
petition between the capillary and Marangoni flows18 (stag-
nation point r ≈0.8R where R is the radius of the base of the
drop). Another way to achieve the deposition of particles in
specific locations is to use a substrate with an array of microp-
ores19. If a reduced atmospheric pressure, close to a vacuum,
is created under the substrate, the liquid quickly evaporates
from the sessile drop through the substrate micropores. A flow
of liquid occurs carrying particles towards the pores. To pre-
vent the particles from being sucked into the vacuum region
along with the liquid molecules, they must have a size exceed-
ing the pore diameter19. Evaporative lithography allows the
deposition of functional coatings. For example, electrically
conductive ink can be deposited into microchannels of a to-
pographically structured surface through nanoparticle transfer
by the capillary flow induced by evaporation20. Thermocap-
illary flow in a liquid film can be affected by spatial inho-
mogeneity of the substrate’s thermal conductivity. The lubri-
cation approximation together with analytical solution have
been used to study the influence of a series of parameters on
the flow of clear liquid and the shape of the free film’s surface
on a composite substrate21. A continuation of that work inves-
tigated non-stationary heat distribution in a solid substrate22.
The influence of non-uniform thermal properties and non-
uniform substrate heating on thermocapillary flow and on free
film surface deformation is described in detail in the review23.
Variable-stiffness composite substrates allow control of the
deposit geometry. For example, if such a substrate includes
two surface subregions where the outer one is hard and the in-
ner one is soft, then a stripe of deposited particles is formed at
the boundary of these subregions24. In this way, stripes may
be obtained not only along the perimeters of circles (coffee
ring effect) but also along those of squares, triangles, etc. The
overall duration of evaporation from a liquid droplet depends
on the substrate’s thermal conductivity. This parameter can
be adjusted in a graphene-polydimethylsiloxane substrate, for
example. The higher the graphene concentration in the com-
posite substrate the higher its thermal conductivity, causing
the sessile drop to evaporate faster25. Chemically heteroge-
neous substrates with uneven distribution of surface wettabil-
ity (from hydrophilic to hydrophobic) result in instability of
liquid nanofilms, up to the appearance of local ruptures. This
process can be described using the stochastic lubrication equa-
tion and the molecular dynamics method26.
Various mechanisms can influence the processes of mass
transfer and coating formation: capillary flow3, diffusion27,
Marangoni flow23, etc. The purpose of this article is to study,
numerically, the formation of a patterned polymer coating as-
sociated with a film drying on a particular composite substrate
that had previously been experimentally observed28. Several
mechanisms that may presumably influence this process are
discussed here. A direct comparison of the numerical results
and experimental data28 is then used to determine the mecha-
nism playing the primary role.
II.
METHODS
A.
Physical problem statement
Take a liquid polymer film (methanol-poly(vinyl acetate)
solution with 67 wt.% methanol) being applied to a thin glass
plate located on top of an aluminum substrate. A thin Teflon
inlay is embedded into the aluminum substrate (Fig. 1). The
film height corresponds to the finite size h but its length and
width are assumed infinite (the author and readers can imagine
this mentally for the convenience of the mathematical descrip-
tion, although in the actual experiment all dimensions were
finite). We also assume that the Teflon inlay has a finite width
and infinite length. In addition, the height of the Teflon layer
is much less than the substrate height so we can assume a zero
thickness coating. In consideration of the foregoing, let us
consider the problem in a one-dimensional formulation where
the film thickness (height) z = h depends on the coordinate x
and time t. Here, the y axis is disregarded since the film thick-
ness along it will be uniform throughout the process. Heat
exchange between the liquid and substrate occurs through the
interface between these two phases. It is important to keep
in mind that this heat exchange is spatially inhomogeneous,
depending on whether the substance in contact with the film
is Teflon or aluminum. For this reason, we take into account
the substrate thermal conductivity dependence only along the
x coordinate. We assume that the glass plate thickness is much
less than that of the aluminum substrate, hpl ≪hs. Thus, the
thermal properties of the plate do not need to be considered
here. The values hpl and hs were not specified in the experi-
ment28. The substrate thickness has been determined approx-
imately based on Fig. 3 of the Ref.28 (hs ≈2 mm). The initial
thickness of the polymer film is known, h0 ≈150 µm. The
substrate is located perpendicular to the gravity vector. Point
x = −X corresponds to the center of the Teflon strip so we
consider this to be the boundary of symmetry. The opposite
point x = X corresponds to the boundary located at a suffi-
cient distance from the point x = 0, coinciding with the edge
of the Teflon inlay. Let us estimate the time of thermal, tT,
and diffusional relaxation, tD, along the vertical direction of
the liquid layer, tT = h2
0/χ ≈0.2 s and tD = h2
0/D0 ≈24.7 s.
Note that tT ≪tD < tmax, where tmax is the evaporation time.
Therefore, we disregard the mass and heat transfer along the
vertical direction.
The physical and geometric parameters of the problem are
presented in Table I. The values of most of the physical quan-
tities are taken from various handbooks. See Appendix A for
more details on the parameters: σT, cg, αsa, αls, and αla.
As the alcohol evaporates, the film surface cools. A ver-
tical temperature gradient appears in the system. Due to the
temperature difference, the substrate loses its heat to the film
through thermal conductivity. But, as mentioned earlier, heat
transfer will occur non-uniformly along the “liquid–substrate”
interface, because the substrate is a composite (aluminum con-
ducts heat better than Teflon). The result is that a horizontal


## Page 3


This preprint based on REVTeX 4 template, copyright (c) 2009 American Institute of Physics.
3
TABLE I. Physical and geometric parameters.
Symbol
Parameter
Value
UoM
g
Gravity acceleration
9.8
m/s2
β
Volumetric thermal expansion factor of methanol
1.26×10−3
K−1
βair
Volumetric thermal expansion factor of air
3.41×10−3
K−1
L
Heat of evaporation
1162.4×103
J/kg
Cl
Specific heat capacity of the liquid
2619
J/(kg K)
Cs
Specific heat capacity of aluminum substrate
903
J/(kg K)
Cair
Specific heat capacity of dry air
1007
J/(kg K)
σ0
Surface tension coefficient of methanol28
22×10−3
N/m
η0
Dynamic viscosity of methanol
0.51×10−3
s Pa
ρ0
Methanol density
792
kg/m3
ρair
Air density
1.225
kg/m3
ν = η0/ρ0
Kinematic viscosity of methanol
6.44×10−7
m2/s
νair
Kinematic viscosity of air
15.1×10−6
m2/s
ρs
Aluminum density
2.7×103
kg/m3
kl
Thermal conductivity coefficient of the liquid
0.2
W/(m K)
ka
Thermal conductivity coefficient of aluminum
236
W/(m K)
kt
Thermal conductivity coefficient of Teflon
0.25
W/(m K)
kair
Thermal conductivity coefficient of air
0.026
W/(m K)
χ = kl/(Clρ0)
Thermal diffusion coefficient of the liquid
9.6×10−8
m2/s
χair = kair/(Cairρair)
Thermal diffusion coefficient of air
2.1×10−5
m2/s
cg
“Sol–gel” phase transition concentration
0.58
–
c0
Initial solution concentration28
0.33
–
Tsat
Saturation temperature
338
K
T0
Ambient temperature28
303
K
∆T
Temperature difference between substrate and the liquid
2.36 (Table 129)
K
∆Tsa
Temperature difference between the substrate and air
10 (Fig. 1128)
K
αls
“Liquid–substrate” convective heat exchange coefficient
61
W/(m2K)
αla
“Liquid–air” convective heat exchange coefficient
50 (see Appendix A) W/(m2K)
αsa
“Substrate–air” convective heat exchange coefficient
0.033
W/(m2K)
D0
Mutual diffusion coefficient for concentration c030
9.1×10−10
m2/s
tmax
Evaporation process time
60
s
M
Molar weight of the liquid
0.032
kg/mol
R
Universal gas constant
8.31
J/(mol K)
ρp
Polymer density
1190
kg/m3
∆ρ = ρp −ρ0
Density difference between the polymer and liquid
398
kg/m3
σT = dσ/dT
Temperature gradient of surface tension
−1.782×10−4
N/(m K)
2X
Horizontal region size
1
cm
h0
Film thickness (height)28
150
µm
hs
Substrate thickness (height)
2
mm
Aluminium substrate
Glass plate
Polymeric film
Air
Teflon inlay
x
z
X
−X
FIG. 1. Sketch of the problem statement.
temperature gradient appears, promoting non-uniform liquid
evaporation along the free film surface.
This, in turn, re-
sults in the appearance of capillary flows associated with a
Laplace pressure gradient. Such a flow is sometimes called
compensatory flow since the root cause is non-uniform evap-
oration, resulting in a curvature change of the free film sur-
face. We neglect the influence of gravity on the fluid flow
since a thin liquid film is being considered with a capillary
length of ac ≈
p
2σ0/(gρ0) ≈2.4 mm (h0 ≪ac). Another
potential mass transfer mechanism involves thermocapillary
flow. Indeed, the temperature gradient along the free surface
results in a surface tension difference and, consequently, this
leads to the thermal Marangoni effect. The thermocapillary
flow is directed along the free surface from the low to the high
surface tension regions, and therefore from the warm region
to the relatively cold one. Moreover, the vapor flux density
gradient affects the admixture concentration difference along
the free liquid surface, also affecting the non-uniform change
in surface tension, and, consequently, the appearance of solu-


## Page 4


This preprint based on REVTeX 4 template, copyright (c) 2009 American Institute of Physics.
4
tal Marangoni flow. Convective and diffusive mass and heat
transfer can enhance or weaken the above effects generally,
affecting the formation of the solid, patterned polymer coat-
ing.
In the experiment28, an air stream was passed over the film
with different velocity values, Vair = 0.5, 1, and 1.5 m/s. The
results showed that the profile of the dried polymer film only
weakly depended on Vair in the considered range of values. In
this regard, the air flow is not taken into account here.
B.
Mathematical model
The horizontal mass and heat transfer (along the x axis) are
important in the system under consideration since diffusion
processes smooth out the differences along the vertical direc-
tion (z axis), and uniform distribution is expected along the y
axis. Let us describe the problem in a one-dimensional for-
mulation. It is convenient to write the mathematical model in
dimensionless form to reduce the number of problem parame-
ters (see Table II). The lubrication approximation may be used
to describe the hydrodynamics for a thin film (h0 ≈150 µm).
The liquid is assumed incompressible. In this case, the expres-
sion for the horizontal flow velocity averaged over the liquid
layer height is written as13
˜u = H(cg −c)
Ca
 ˜h
2 ˜η
∂˜σ
∂˜x +
˜h2
3 ˜η
∂3˜h
∂˜x3

,
(1)
where ˜u, ˜h, c, ˜η, and ˜σ are the functions depending on the ˜x
coordinate and time ˜t. Here, c is the polymer mass fraction
(concentration) in the solution, ˜η is the viscosity, and ˜σ is the
surface tension (for information on ˜σ and ˜η see section II C).
The tilde symbol denotes dimensionless quantities. To con-
vert to dimensional quantities, the following relations should
be used: u = ˜uuc, h = ˜hlc, σ = ˜σσ0, η = ˜ηη0, t = ˜ttc, and
x = ˜xlc. Here, we use the characteristic length lc = 1 mm,
velocity uc = 1 mm/s, and time tc = lc/uc = 1 s. In (1), the
Heaviside function H is added to eliminate the mass transfer
by convective flow in the model when the critical concentra-
tion cg is reached. Formula (1) takes into account both capil-
lary flow and Marangoni flow.
On the other hand, when deriving equations based on the
conservation law for the polymer and solution as a whole, we
consider the concentration dependence of the liquid density.
For more information on the concepts of quasi-incompressible
and semi-compressible fluids, see Ref.31. In this case, the spa-
tiotemporal film thickness evolution is described by the equa-
tion
∂(˜h ˜ρ)
∂˜t
+ ∂(˜h ˜u ˜ρ)
∂˜x
= −˜J,
(2)
where the vapor flux density
˜J(˜x, ˜t) and solution density
˜ρ(˜x, ˜t) are expressed by the empirical formulas in section II C.
The polymer concentration in solution is described by the
convection-diffusion equation
∂c
∂˜t + ˜u∂c
∂˜x = H(cg −c)
Pe ˜ρ ˜h
∂
∂˜x

˜D˜h ˜ρ ∂c
∂˜x

+
˜Jc
˜h ˜ρ ,
(3)
where Pe is the Peclet number (Table II) and ˜D(˜x, ˜t) is the mu-
tual diffusion coefficient (section II C). In Eq. (3), the Heavi-
side function H allows us to “turn off” diffusion when a crit-
ical concentration cg is reached. The derivation of the equa-
tions (2) and (3) is presented in Appendix B.
Heat transfer in a liquid is described by the equation32
∂˜Tl
∂˜t + ˜u∂˜Tl
∂˜x = Fol
˜h
∂
∂˜x

˜h∂˜Tl
∂˜x

−
˜J
˜h(Bu−˜Tl)+
˜ks
Gzls
˜Ts −˜Tl
˜h
+
1
Gzla
˜T0 −˜Tl
˜h
,
(4)
where ˜Tl(˜x, ˜t) is the liquid temperature ( ˜Tl = Tl/Tc, where
Tc = T0 is the characteristic temperature), ˜ks(˜x) is the ther-
mal conductivity coefficient of the substrate (˜ks = ks/kl), Fol
is the Fourier number for the liquid, Bu is the Bulygin num-
ber, and Gzls and Gzla are the modified Graetz numbers (see
Table II and section II C). Eq. (4) takes into account convec-
tive and diffusive heat transfers (thermal conductivity), evap-
orative cooling, and heat exchange via the “liquid–substrate”
and “liquid–air” boundaries. Previously, Eq. 4 was obtained
by considering the thermal energy balance in an elementary
liquid column under the assumption of constant density32.
Let us write a separate equation for the substrate tempera-
ture13
∂˜Ts
∂˜t = Fos
∂
∂˜x

˜ks
∂˜Ts
∂˜x

+
˜ks
Gzsl
˜Tl −˜Ts
˜hs
+
1
Gzsa
˜T0 −˜Ts
˜hs
, (5)
where ˜Ts(˜x, ˜t) is the substrate temperature ( ˜Ts = Ts/Tc), Fos is
the Fourier number for the substrate, and Gzsl and Gzsa are
the modified Graetz numbers (see Table II). Eq. (5) takes into
account both the substrate thermal conductivity and the heat
exchange with the liquid and the environment. The mathemat-
ical model is a system of partial differential equations (1)–(5).
C.
Closing relations
The mathematical model described in section II B can be
supplemented with closing relations for the functions ˜σ, ˜η, ˜ρ,
˜ks, and ˜J. To accomplish this, we will use empirical formulas.
The surface tension depends on the solution temperature
and concentration. As a first approximation, we will use a lin-
ear dependence ˜σ = (a + bc + σT(Tl −T0))/σ0 (Fig. 2). The
values of the parameters a and b are chosen to approximate
the experimental data33 (a = 0.01971, b = 0.01468). This
dependence allows us to take into account both the solutal
Marangoni flow and the thermal one in formula (1). In or-
der to eliminate the solutal Marangoni flow from the model,
it is sufficient to use the value b = 0. The thermal Marangoni
flow may be eliminated from consideration via σT = 0. Cap-
illary flow may be eliminated from the model by multiplying
the first term in parentheses in formula (1) by a small number
(for example, 10−9).
The methanol density varies within 1% in the considered
temperature range, therefore, we take into account only the
concentration dependence, ˜ρ = (∆ρ c + ρ0)/ρ0, where ∆ρ =


## Page 5


This preprint based on REVTeX 4 template, copyright (c) 2009 American Institute of Physics.
5
TABLE II. Dimensionless parameters.
Symbol
Parameter
Value
Ca = η0uc/σ0
Capillary number
2×10−5
Fol = kltc/(l2c ρ0Cl)
Fourier number (liquid)
0.1
Fos = kltc/(l2c ρsCs)
Fourier number (substrate)
0.08
Bu = L/(ClTc)
Bulygin number
1.5
Gr = gl3c β∆T/ν2
Grashof number (liquid)
70
Grair = gl3c βair∆Tsa/ν2
air
Grashof number (air)
1.5
Pr = ν/χ
Prandtl number (liquid)
6.7
Prair = νair/χair
Prandtl number (air)
0.7
Ra = GrPr
Rayleigh number (liquid)
469
Raair = GrairPrair
Rayleigh number (air)
1.05
Nu = CRan
Nusselt number (liquid)a
0.3
Nuair = CRan
air
Nusselt number (air)
1.26×10−3
Gzls = Clρ0lc/(tcαls)
Modified Graetz number (liquid to substrate heat transfer)
34
Gzsl = Csρslc/(tcαls)
Modified Graetz number (substrate to liquid heat transfer)
40
Gzla = Clρ0lc/(tcαla)
Modified Graetz number (liquid to air heat transfer)
41.5
Gzsa = Cairρairlc/(tcαsa)
Modified Graetz number (substrate to air heat transfer)
37.8
Pe = lcuc/D0
Peclet number
1099
a Parameters C and n are described in Appendix A.
0 . 0
0 . 2
0 . 4
0 . 6
0 . 8
1 . 0
0 . 0 2 0
0 . 0 2 2
0 . 0 2 4
0 . 0 2 6
0 . 0 2 8
0 . 0 3 0
0 . 0 3 2
0 . 0 3 4
0 . 0 3 6
 e x p e r i m
e n t
 f i t
σ ( N / m
)
c
E q u a t i o n
y  =  a  +  b * x
P l o t
\ g ( s )
W
e i g h t
N o  W
e i g h t i n g
I n t e r c e p t
0 . 0 1 9 7 1  ±  0 . 0 0 1 0 6
S l o p e
0 . 0 1 4 6 8  ±  0 . 0 0 2 2
R e s i d u a l  S u m  o f  S q u a r e s
1 . 5 3 9 1 3 E - 5
P e a r s o n ' s  r
0 . 9 4 8 0 7
R - S q u a r e  ( C O D )
0 . 8 9 8 8 4
A d j .  R - S q u a r e
0 . 8 7 8 6
FIG. 2.
Dependence of the surface tension on the solution concen-
tration at Tl ≈303 K.
ρp −ρ0. Thus, we also use a linear dependence for density as
a first-order approximation.
To describe the dependence of the vapor flux density on
liquid temperature, we use the Hertz–Knudsen formula34
˜J = αe
Jc
r
M
2πRTsat
(Psat −Pv)(1−c100),
(6)
with an additional factor (1 −c100) added in order to simu-
late J →0 at c →1 in the model (evaporation stops when the
liquid runs out). It is difficult to find experimental data on the
vapor flux density versus concentration of the solution consid-
ered here, but they would be very useful in order to develop
a more accurate model. The empirical parameter αe deter-
mines the liquid evaporation rate in formula (6). The value
αe = 7 × 10−5 is adjusted so that the time of complete liq-
uid evaporation tmax approximately corresponds to the exper-
imental time28. The characteristic vapor flux density is taken
to be Jc = ρ0uc ≈0.8 kg/(m2s). We assume that the concen-
tration of methanol vapor away from the film is close to zero,
therefore, the partial pressure is Pv ≈035. The saturated vapor
pressure Psat depends on temperature. This dependence can be
described using the semi-empirical Antoine equation,
Psat ≈133.3×10Ap−
Bp
Cp+Tl−273.15 ,
where the constants 133.3 and 273.15 are used to convert from
one unit of measurement to another (from mm Hg to Pa and
from ◦C to K). The following empirical parameter values are
used for methanol: Ap = 8.08097, Bp = 1582.27, and Cp =
239.7.
The methanol viscosity varies within 6% in the considered
temperature range, which is very insignificant. Therefore, we
will only take into account the dependence of viscosity on so-
lution concentration. To accomplish this, we use the Mooney
formula36
η = η0 exp

Sc
1−Kc

,
(7)
where S = 12.62 and K = 0.283. The empirical parameters S
and K are determined using the least squares method (Fig. 3).
The exponent will return huge values at high concentrations
so we can multiply its argument by the Heaviside function,
ScH(cg −c)
1−Kc
,
to minimize computational problems in (7). The fact is that,
at c > cg, the viscosity η →∞. Due to the Heaviside function,
the expression for the flow velocity (1) gives the value 0 at c >
cg so the viscosity calculation result is no longer so important.
The mutual diffusion coefficient depends on the solution
concentration,
˜D = D
D0
= exp

−Ad +Bd(1−c)/c
1+Cd(1−c)/c

.
(8)


## Page 6


This preprint based on REVTeX 4 template, copyright (c) 2009 American Institute of Physics.
6
FIG. 3. Dependence of the solution viscosity on the concentration at
Tl = 30 ◦C (logarithmic scale on the vertical axis; the circles denote
experimental data30, the line relates to the Mooney formula).
Let us take the following values of empirical parameters
in (8): Ad = 30.39, Bd = 111.17, and Cd = 5.57 (see Table
A430).
The thermal conductivity coefficient of the substrate is a
function of a spatial coordinate, ks(x) ≈kt + Han(x)ka. This
approximation is written considering that kt ≪ka. Here, to
smooth out the sharp drop in thermal conductivity at point
x = 0, the analytical Heaviside function
Han(x) =
1
1+exp(−2κx)
is used, where κ = 10/∆x, and the parameter ∆x controls the
transition zone size (the value ∆x = 0.3 was used in the calcu-
lations).
D.
Initial and boundary conditions
Assume the shape of the free surface is flat at the initial
time, ˜h(˜x, ˜t = 0) = ˜h0, where ˜h0 = h0/lc, and, in addition,
that temperature and concentration are distributed uniformly,
˜Tl(˜x, ˜t = 0) = ˜Ts(˜x, ˜t = 0) = ˜T0 = 1 and c(˜x, ˜t = 0) = c0. At
the boundary ˜x = −˜X, let us use the following boundary con-
ditions for symmetry reasons:
∂˜h
∂˜x = ∂c
∂˜x = ∂˜Tl
∂˜x = ∂˜Ts
∂˜x = ˜u = 0.
In the zero approximation, suppose that the flow velocity, film
height, concentration, and temperature reach constant values
away from the difference in substrate thermal conductivity
(˜x = 0) at the boundary ˜x = ˜X, so let’s write the boundary
conditions as
∂˜h
∂˜x = ∂˜u
∂˜x = ∂c
∂˜x = 0, ˜Ts = ˜Tl = ˜T0.
E.
Numerical methods
The problem was solved by the finite difference method.
The pdsolve module of the Maple 18 was used for the nu-
merical computation. Central differences were used to dis-
cretize the spatial derivatives. The implicit difference scheme
with first and second order approximations in time and space,
respectively, was solved by Newton’s iterative method. The
computation used a spatial grid consisting of N + 1 nodes
(N = 200). In this case, the spatial step is ˜ξ = 2 ˜X/N = 0.05.
To perform the computational experiments, the time step ˜τ =
0.5 was used. The model was verified by checking the imple-
mentation of the mass conservation law for the polymer. To
accomplish this, the expression
N
∑
i=0
hj
i cj
i ρ j
i
was computed at the initial and final time steps. Here, i ( j) is
a number representing the spatial (time) node. The error was
about 1%, which may be due to the computational accuracy.
To validate the model the numerical results and experimental
data were compared (see section III).
III.
RESULTS AND DISCUSSION
To study the formation of a patterned polymer coating dur-
ing alcohol evaporation, a series of computational experi-
ments were performed. From these, first of all, it is neces-
sary to understand which mechanism plays the primary role:
the thermal Marangoni flow, the capillary flow or the solutal
Marangoni flow. To accomplish this, let us compare the re-
sults of two computations with the experimental data28. The
first computation “A” takes into account the capillary flow and
the thermal Marangoni flow (Fig. 4a). The solutal Marangoni
flow and the capillary flow are taken into account in the sec-
ond computation “B” (Fig. 4b). If capillary flow dominated,
then both results would be similar but this is far from the case.
We do not know what the residual fraction of liquid was when
measuring the final film thickness28, therefore, Fig. 4 shows
numerical results for several time points towards the end of
the evaporation process. The comparison presented in Fig. 4b
shows the qualitative similarity of the numerical computation
results and the experimental data (see Fig. 9 in Ref.28). This
allows us to conclude that solutal Marangoni flow in the sys-
tem under consideration plays a primary role. For this reason,
the results presented below relate solely to computation “B”.
Perhaps the quantitative match did not work out due to assum-
ing Vair = 0 when constructing the model, but the experimen-
tal data28 correspond to the value Vair = 0.5 m/s in Fig. 4. The
accuracy of numerical calculations has been determined using
error control in Maple 18. The error does not exceed 3% for
the final shape of the film surface (Fig. 4b).
The shape of the free film surface h for several consecutive
time points is shown in Fig. 5a. In addition, for convenience,
the spatiotemporal evolution of h is shown in the form of a 3D
plot (Fig. 5b). The shape of the free film surface at the initial


## Page 7


This preprint based on REVTeX 4 template, copyright (c) 2009 American Institute of Physics.
7
(a)
(b)
FIG. 4.
The polymer coating shape at the end of methanol evaporation (simulation vs. experiment). The model takes into account: (a) the
capillary flow and the thermal Marangoni flow; (b) the capillary flow and the solutal Marangoni flow.
(a)
(b)
FIG. 5.
Shape of the free surface of the film: (a) 2D plots for several consecutive time points; (b) spatiotemporal evolution of h (3D
visualization).
time is flat. Further, during the evaporation, this surface shape
becomes curved. The film height decreases over time as the
liquid evaporates. As in the experiment28, reduction of h in
the Teflon region (x < 0) can be observed, and thickening of
this layer occurs in the aluminum region (x > 0). The fact is
that the polymer weight increases over time in the aluminum
region and decreases over the Teflon since the fluid flow trans-
fers the admixture from the Teflon to the aluminum.
The polymer mass fraction increases with time above the
aluminum faster than above the Teflon (Fig. 6). After the 50th
second, not much fluid remains, and that which does is prin-
cipally above the Teflon, that is, evaporation no longer oc-
curs above the aluminum. By the 60th second of the process,
evaporation stops completely since no alcohol remains in the
system. At this moment, a solid patterned polymer film has
formed. Around point x = 0 a small bump may be noticed in
the mass fraction value (Fig. 6), it is there that the valley is
adjacent to the peak of h (Fig. 4b).
The temperature calculation results indicate that the film
(Fig. 7a) and substrate temperature (Fig. 7b) in the aluminum
FIG. 6. Spatiotemporal evolution of the polymer mass fraction.
region remain almost unchanged over time. Aluminum has
a relatively high thermal conductivity coefficient so the heat
transferred by this material to the solution is quickly balanced
by the environmental heat. The temperature in the region of


## Page 8


This preprint based on REVTeX 4 template, copyright (c) 2009 American Institute of Physics.
8
(a)
(b)
FIG. 7. Spatiotemporal temperature evolution: (a) liquid; (b) substrate.
(a)
(b)
FIG. 8. (a) Comparison of the substrate and liquid temperatures over time for point x = −X. (b) Spatial dependence of vapor flux density for
several consecutive time points.
the Teflon, which has a relatively low thermal conductivity,
drops over time since evaporative cooling does not have time
to be balanced by heat inflow from outside.
FIG. 9. Spatiotemporal distribution of pressure exerted by the poly-
mer mass on the substrate surface by gravity.
However, by the 55th second, the temperature gradient
changes direction starting to rise (Fig. 8a). This is because
the alcohol has almost completely evaporated around point
x = −X by this time, resulting in the vapor flux density J →0
(Fig. 8b). The maximum temperature change of the film is
about 6 K. In the case of the substrate, the maximum tem-
perature change is approximately 2 K. Temperature dynam-
ics affect the vapor flux density. At the process start (t = 0),
the value J ≈2.05 g/(m2s) is uniform along the free film sur-
face (Fig. 8b), because the temperature Tl is also distributed
uniformly along the spatial coordinate x (Fig. 7a). Later, the
value J decreases in the relatively cold region above the Teflon
(x < 0). At the process end, the vapor flux density also starts
to decrease in the region of the aluminum (x > 0) since the
polymer mass fraction value c approaches 1.
The redistribution of polymer mass mp can be inferred by
the curve of pressure P (Fig. 9) exerted by this mass on the
substrate by gravity (P = ρghc ∼mp). The mass mp decreases
over time above the Teflon layer and increases in the region of
the aluminum surface. The reason for this is the convective
mass transfer caused by the solutal Marangoni effect.
As can be seen from Fig. 10 the flow velocity u initially


## Page 9


This preprint based on REVTeX 4 template, copyright (c) 2009 American Institute of Physics.
9
FIG. 10.
Spatiotemporal evolution of horizontal velocity averaged
over the liquid layer height.
increases over time. The solution flow is directed along the
positive direction of the x axis, from the Teflon layer to the
aluminum surface. The maximum value of u is reached at
time t ≈20 s in the point x ≈0 and is about 25 µm/s. As this
indicates the horizontal flow velocity averaged over the liquid
layer height it should be understood that the solutal Marangoni
flow velocity on the free film surface will be greater than this
value. Subsequently, the velocity decreases reaching the value
u = 0 by about the 35th second i.e. the flow ceases. It follows
that convective mass transfer occurs only during this period
of time. At this point the solution concentration exceeds the
critical value cg so the flow stops due to the high viscosity.
To study the effect of key parameters on the final thickness
of a relief polymer film, a series of numerical experiments was
carried out. The thickness of the coating can be controlled
by adjusting either the initial thickness of the liquid film
(Fig. 11a) or the concentration of the solution (Fig. 11b). In all
calculations, the value of tmax = 60 s has been used, as before.
In only one instance, this time was not enough for complete
evaporation of the liquid, when h0 = 200 µm (Fig. 11a). In
this case, the value of tmax = 100 s was used. The greater
the values of h0 and c0, the thicker the polymer coating will
become. In all cases, the shape of the relief coating remains
unchanged. In some cases, the local curvature of this coat-
ing may vary slightly. The following empirical relationships
have been identified based on the results: the average thick-
ness of the polymer film approximately corresponds to val-
ues have ≈h0/a for c0 = 0.33, and to have ≈c0h0/(b −c0)
for h0 = 150 µm. Here, a and b are the fitting parameters
(a ≈3.73, b ≈1.63). These empirical dependencies can be
used as a recipe for technological production. However, first,
experimental validation is needed. It may be necessary to ad-
just the parameters a and b slightly, as the proposed model is
a qualitative one.
(a)
(b)
FIG. 11. Dependence of the thickness of the polymer coating on (a)
the initial thickness of the liquid film and (b) the initial mass fraction
of the solution.
IV.
CONCLUSION
The results of the numerical computations indicate that so-
lutal Marangoni flow plays a key role in the formation of a
patterned polymer film as the methanol is lost during drying.
This confirms the hypothesis of the authors of the practical ex-
periment28. The results obtained here are in qualitative agree-
ment with their experimental data. This study allows us to
better understand the mechanisms that can be used in evapo-
rative lithography.
The rapid heat transfer from the aluminum surface to the
liquid results in this region being less cold than the Teflon
coating region, meaning that, above the aluminum surface, the
vapor flux density is greater. Due to the relatively rapid evapo-
ration, the polymer concentration in that local region increases
more strongly resulting in a significant increase in the sur-
face tension coefficient. Accordingly, the solutal Marangoni
flow is directed towards the aluminum surface along the free
surface of the liquid film. This transfers even more polymer
there. As a consequence, this additionally promotes a local in-
crease in the polymer concentration in the solution and inten-
sification of fluid flow affecting the admixture mass transfer.
Thus, the Matthew effect emerges here. This flow increases


## Page 10


This preprint based on REVTeX 4 template, copyright (c) 2009 American Institute of Physics.
10
until the viscosity begins to dominate. A further increase in
viscosity due to an increase in the concentration of the solu-
tion leads to cessation of the flow.
The one-dimensional model described here is phenomeno-
logical in its nature. To obtain more accurate quantitative pre-
dictions a complex model should to be developed considering
additional details such as the air flow velocity over the free
film surface, Vair, etc. In order to determine how the plate
thickness hpl affects the polymer film geometry a multidimen-
sional model must be developed.
ACKNOWLEDGMENTS
This work is supported by Grant No. 22-79-10216 from the
Russian Science Foundation (https://rscf.ru/en/project/22-79-
10216/).
DATA AVAILABILITY STATEMENT
The data that support the findings of this study are available
from the corresponding author upon reasonable request.
Appendix A: Estimation of several problem parameters
The surface tension temperature gradient can be esti-
mated using the empirical formula derived from the Eötvös
rule, σT = −B(ρ0/M)2/3 where the constant B ≈2.1
g cm2/(s2 K mol2/3). Substituting the values of the liquid
parameters (methanol density ρ0 ≈0.792 g/cm3 and molar
