Repository: trangyp/AMOS-OS

---
title: "README — 11 Knowledge"
tags: [moc, index, canon/knowledge]
type: document
source: 11_KNOWLEDGE/root
rscf:
  state: SOURCE_CLAIM
  claim_class: SOURCE_CLAIM
  provenance: AMOS_corpus

scope: AMOS_knowledge
---

# 01_BRAIN

## Overview
The 01_BRAIN subsystem is a core component of the AMOS system.

## Purpose
This subsystem handles...

## Components
- Component 1: Description
- Component 2: Description

## Usage
```python
from 01_BRAIN.main import BRAINSubsystem

subsystem = BRAINSubsystem()
await subsystem.initialize()
```

File: 11_KNOWLEDGE/_arxiv_md/2024/2024-03/2403.00610v1_Electrochemical_Evaluation_of_Mg_and_a_Mg-Al_5_Zn_Metal_Rich_Primers_for_Protect.md (part 1 of 3)
---
canon-group: reference
rscf-state: source-claim
arxiv_id: 2403.00610v1
source: arxiv
tags: [arxiv, knowledge, reference, unclassified]
---
# 2403.00610v1_Electrochemical_Evaluation_of_Mg_and_a_Mg-Al_5_Zn_Metal_Rich_Primers_for_Protect

> Source: 2403.00610v1_Electrochemical_Evaluation_of_Mg_and_a_Mg-Al_5_Zn_Metal_Rich_Primers_for_Protect.pdf

> Pages: 74

---


## Page 1


1 | P a g e  
 
Electrochemical Evaluation of Mg and a Mg-Al 5%Zn  Metal Rich Primers for Protection of Al-Zn-
Mg-Cu Alloy in NaCl 
A. Korjenic ǂ *, L. Blohm **, J.R. Scully* 
Keywords: Aluminum alloy, sacrificial anode, cathodic protection, aluminum primer, x-ray diffraction, 
electrochemical impedance spectroscopy 
* Center for Electrochemical Science and Engineering, Department of Materials Science and 
Engineering, University of Virginia, Charlottesville, VA 22904 
**DEVCOM Army Research Laboratory, Aberdeen Proving Ground, MD 21005, USA 
ǂ Corresponding author. E-mail: ak4m@virignia.edu 
 
Abstract 
High purity magnesium and a Mg-Al 5wt% Zn metal rich primer (MRP) were compared for 
their ability to suppress intergranular corrosion (IGC) and intergranular stress corrosion cracking (IG-
SCC) in peak aged AA 7075-T651 by sacrificial anode-based cathodic prevention. Tests were 
conducted in 0.6 M NaCl solution under full immersion. These evaluations considered the ability of 
the primer to attain an intermediate negative open circuit potential (OCP) such that the galvanic couple 
potential with bare aluminum alloy (AA) 7075-T651 resided below a range of potentials where IGC is 
prevalent. The ability of the primer to achieve an OCP negative enough that the AA 7075-T651 could 
be protected by sacrificial anode-based cathodic prevention and the ability to sustain this function over 
time were evaluated as a first step by utilizing a NaCl solution. The primers consisted of epoxy resins 
embedded with either (1) Mg flake pigments (MgRP) or (2) Mg flake pigments and spherical Al-5 
wt.% Zn together as a composite (MgAlRP). MgRP was an effective coating for cathodic protection 
but dispensed less anodic charge than the composite MgAlRP. Cross-sectional analysis demonstrated 
that some Mg flakes dissolved while uniform surface oxidation occurred on the remaining Mg flakes 
which led to impaired activation. The composite MgAlRP maintained a suitably negative OCP over 
time, remained activated, dispensed high anodic charge, and remained an anode in zero resistance 
ammeter testing. Chemical stability modeling and zero resistance ammeter testing suggest that Mg 
corrosion elevates the pH which dissolved aluminum oxides and hydroxide thereby activates the Al-
5wt.% Zn pigments, thereby providing a primary (i.e. Mg corrosion) and secondary process to enable 
superior (activation of Al-5wt%Zn) sacrificial anode-based cathodic protection.


## Page 2


2 | P a g e  
 
Introduction 
Aircraft aluminum alloys range widely in composition due to a large range in the demand for 
optimal material properties and performance. The wing-spar of commercial aircraft structures is largely 
comprised of 7XXX-series aluminum alloys1–3. Aluminum alloy (AA) 7075 is a naturally aged 
precipitation hardened Al-Zn-Mg-Cu alloy that owes its IGC susceptibility to its grain boundary phase 
MgZn2, known as 𝜂 phase. The 7XXX-series aluminum alloy AA 7075-T651 is commonly used 
commercial aircraft. This alloy is hardened through peak-aging and stress relieved by stretching (3%). 
Peak age (T6x) hardening of AA 7075-T651 results in a maximum yield strength (0.2% offset) of 455 
MPa2,4,5; however, this process is also responsible for the increased susceptibility to intergranular 
corrosion (IGC) and intergranular stress corrosion cracking (IGSCC)4,6–10. The enhanced localized 
corrosion susceptibility of AA 7075-T651 is due to its heterogeneous microstructure and a wide range 
of constituent particles and precipitates introducing local chemical inhomogeneity and enhanced 
localized breakdown in the form of matrix-phase boundary attack11–16, selective dissolution17–22, and 
pitting11,13,23–26. The peak aging of AA 7075 results in a greater phase fraction of intragranular 
precipitates and grain boundary (𝜂 phase) precipitates as well as solute-depleted zones4,12,27. 
Intragranular coherent precipitates increase the yield strength of AA 7075-T651, but the peak aging 
treatment also forms heterogeneously nucleated 𝜂 phase increasing IGC/IGSCC susceptibility 1,2,4,5,7,28–
31.  
 Marine environments, which  are abundant in Cl- and subject to wet-dry cycles, are particularly 
aggressive increasing the susceptibility for environmentally assisted cracking (EAC) and stress 
corrosion cracking (SCC) 2,32–36. EAC of 7xxx-series aluminum alloys in both aqueous environments 
and water vapor have been studied extensively with numerous proposed models aimed at 
understanding SCC mechanisms 
2,6,8,31,37–41. Localized breakdown contributes to EAC as 
environmental exposure facilitates the breakdown and evolution of pits on the surface acting as stress 
concentrators ultimately lowering the SCC resistance7,31,42,43. The IG-SCC behavior is hypothesized to 
be governed by a coupled anodic dissolution process (i.e. electro-dissolution of the grain boundary 𝜂 
phase and the surrounding matrix), which also catalyzes the formation of an aggressive acidified local 
crack tip chemistry that, in turn, facilitates the enhanced generation of crack tip hydrogen and uptake 
enabling embrittlement in the fracture process zone10,36,44–52. The IG-SCC crack initiation tendencies 
and growth rate of AA 7075-T651 exhibit a great deal of potential dependence under potentiostatic 
conditions (PS) in 0.6 M NaCl28,49. Therefore, the mitigation of both IGC and IG-SCC is possible 
through the establishment of potentials that are more negative than the pitting potential, Epit, of the 𝜂


## Page 3


3 | P a g e  
 
phase, Epit (η)
39,53,54. The potential dependence of environmentally induced fracture susceptibility of 
AA 7075-T651 has been investigated previously by Harris et al., who  reported variation in the crack 
growth rate and threshold stress intensity with applied potential28. Stage II crack growth rate develops 
a minimum potential between -0.9 VSCE and -1.0 VSCE. This range of minimum crack growth potentials 
is theorized to minimize 𝜂 phase corrosion, hydrolysis, and acidification. The environmental fracture 
susceptibility of numerous 7xxx series aluminum alloys such as AA 7050-T651 exhibits an identical 
potential window for crack growth suppression55. This illuminates a possible mitigation strategy for 
this class of alloys for use in marine service such that stage II crack growth is minimized based on the 
establishment of potentials more negative than the pitting potential of the η phase,  Epit (η). This 
situation can be described by the term “sacrificial cathodic prevention” where the goal is to polarize 
below selected critical potentials where susceptibility is indicated25,56,57. 
Protecting against environmental fracture whether it be SCC or IGSCC is a larger challenge 
than providing static protection against localized or uniform corrosion. The challenge is to develop a 
substrate protection system that can suppress environmental fracture. Traditional legacy systems have 
used chromate-based coatings, which function based on the release of chromate ions, to chemically 
inhibit corrosion on aluminum alloys17,58–65. Although chromate-based coatings are very effective, 
there are concerns over the toxicity of hexavalent chromium as well as growing requirements in the 
aerospace industry that motivate the quest for alternative coating systems66–71.  Metal rich primers are 
often accompanied by anodizing treatments to the substrate, conversion coatings, and the application 
of a topcoat layer58,60,72,73. Conversion coatings vary in composition from Cr 59,60,64,74–76, Zr77–79, 
Zn3(PO4)280–83, or Ce,84–86. They generally serve the purpose of providing corrosion inhibition through 
the dissolution of cation species. The MRP layer is found between the anodizing layer and the top-coat 
layer; this arrangement functions as an active coating system that has multiple modes of protection. In 
general, an MRP coating system is comprised of a metallic pigment embedded within an epoxy-based 
resin.  
MRP protection of an aluminum alloy substrate is multifaceted and may include 1) sacrificial 
anode based cathodic protection of the substrate, particularly through intermetallic compounds (IMC) 
which normally induce micro-galvanic attack with the FCC matrix phase, 2) chemical inhibition of 
oxygen reduction reaction (ORR) at some IMC, and 3) a secondary barrier effect. The corrosion 
performance of an MRP is intimately tied to these three possible forms of protection, which vary based 
on the physical coating attributes such as pigment volume concentration (PVC) and type of pigment


## Page 4


4 | P a g e  
 
used. A range of MRP with varying pigment chemistries (Al, Mg, Zn) has been tested on 2XXX and 
5XXX-series aluminum alloys, indicating a capacity to provide active protection of the micro-galvanic 
couple between the IMC and matrix54,58,60,72,74,87–102. However, mitigating environmental fracture 
remains an unmet challenge. Previous work on zinc-rich primers applied to AA 5456-H116 indicated 
that IG-SCC mitigation was achieved when using either cold mounted Zn anode or a Zn-based metal 
rich primer (ZnRP) coating99,103. Mitigation was not observed when a topcoat was applied to an 
inorganic ZnRP99. The chemical effects of Zn2+ were assessed in a complimentary evaluation 
separating any cathodic protection effects afforded by the primer and the addition of ZnCl2 salt. In this 
case, the observed IG-SCC growth rate was reduced by as much as three orders of magnitude over a 
range of stress intensity in the presence of just Zn2+ ions104.  
A few criteria must be satisfied for a given MRP to provide sacrificial anode based cathodic 
protection to an underlying substrate which include 1) an electrical connection between the AA 7075-
T651 substrate and electrolyte, 2) an ionic connection between the AA 7075-T651 substrate and 
electrolyte, and 3) contain pigment which maintains the ability to support an anodic reaction leaving 
the substrate to support the cathodic reaction. In this situation a mixed potential based galvanic couple 
is formed between the pigment within the coating and the AA 7075-T651 substrate and is polarized 
below the corrosion potential, Ecorr, of the AA 7075-T651 (ECorr,   7075) 98,99. Ideally the mixed potential 
is also capable of suppressing below critical threshold potential such as Epit (η) 39,89. There is a lack of 
prior studies assessing the corrosion characteristics and coating performance of these MRPs applied to 
7xxx- series aluminum alloys susceptible to EAC with these target goals in mind. An effective MRP 
might also provide chemical inhibition via pigment dissolution and redeposition of beneficial species 
within macro-defects such as scribes/scratches as well as preventing blistering and under-paint 
corrosion72,98,105.  
In a complementary study, preliminary experiments were conducted assessing the 
electrochemical behavior of an AlRP applied to AA 7075-T651 consisting of Al-5wt%Zn pigment89. 
This AlRP was not shown to provide potential suppression below the Epit (η)  when tested in 0.6 M 
NaCl89. The electrochemical investigation measured a cathodic current density over the AlRP-coated 
AA 7075-T651 sample during galvanic coupling with bare AA 7075-T651 which indicated the AlRP 
coating is operating as a cathode instead of an anode to the AA 7075-T65189. Additional 
electrochemical diagnostic testing assessing the ability of the AlRP coating to discharge anodic current 
at a potential deemed protective, below the Epit (η) (-0.85 VSCE), concluded that the coating discharges 
cathodic current opposite to the intended sacrificial anode capability89. Examination of the oxidation


## Page 5


5 | P a g e  
 
behavior  of the intact buried AlRP during ASTM B117 salt spray exposure indicated no oxidation of 
the coating-electrolyte interface and the interior of the coating89. The combination of measured 
electrochemical behavior and the negligible oxidation observed suggested the AlRP  was inadequate 
to protect AA 707-T65189. It was noted that the alloying of 5wt%Zn in the Al pigment is likely 
insufficient to provide adequate sacrificial anode-based cathodic protection to AA 7075-T65189. 
MgRPs are known to be effective at providing sacrificial anode-based cathodic prevention, 
scribe defect protection, and possess high impedance secondary barrier effects on aluminum 
alloys90,96,98,106,107. The use of MgRP’s, first developed by Bierwagen et al., was introduced for the 
protection of aluminum alloys90,108–111. The galvanic effects of a MgRP applied to AA 2024-T3 provide 
sacrificial anode based cathodic protection via cathodic polarization of the substrate and have been 
shown to provide protection to a defect region sufficient to suppress pitting72,74,98,105,112. The more 
challenging verification of 𝜂 phase protection was not attempted. Polarization of AA 7075-T651 below 
Epit (η) might be better achieved with Mg and MgO rich primer due to its low electrode potential72,87,98. 
However, the criterion for protection proposed herein was not attempted elsewhere in the literature. 
The use of high purity Mg pigment in MgRP is limited by its high self-corrosion rate58,60,98,102. The 
dissolution of Mg pigment to Mg2+ within MgRP was shown to precipitate corrosion products within 
the scribed region, providing a surface modified layer to the otherwise bare defect60,72,73,87,102,113.  
Studies on the influence of MgO or derivative compounds on aluminum alloys have shown 
similar corrosion performance, as seen with zinc-rich primers for the galvanic protection of steel and 
their fasteners72,87,114–119. These MgO pigments may dissolve and precipitate at the substrate and modify 
the Al surface by filling pores within the Mg oxide layer, increasing the stability of the layer to Cl-72,87. 
Studies performed on AA 2024-T3 in chloride-containing environments showed that the introduction 
of Mg2+ ions leads to a pH rise and a negative shift in the Ecorr common to aluminum alloys exposed to 
alkaline environments given its amphoteric nature. The dissolution of Mg from either the coating or 
the dissolution of Mg-based corrosion products such as Mg(OH)2 enables the supply of a reservoir of  
Mg2+ similar to a coating that dispenses a possible chemical inhibitor. Here, Mg2+ products precipitate 
chemically in a scratch at high pH sites, such as IMCs, where the pH becomes quite alkaline72,87. Such 
repartitioning of Mg2+ was observed in the case of MgRP and MgORP on AA 2024-T360,72,87,102,112. 
These repartitioning effects occur due to chemical dissolution of the passivated MgO pigment 
(MgORP). A greater amount of Mg2+ repartitioned for MgRP than MgORP. However, both were 
observed to exhibit similar amounts of reduced corrosion damage within the scribe after 2.5 years of 
field exposure at Kennedy Space Center (KSC)72,87,98,100. The work of Mokaddem et al. shows the


## Page 6


6 | P a g e  
 
variation in the dissolution rate of Mg, Al, and 2024 (Al-Cu-Mg) using atomic emission spectroscopy, 
indicating that when Mg is present in the solid solution of 2024, the co-dissolution of Mg and Al occurs 
together until the pH increases, allowing the Mg to form Mg(OH)2 and thereby reducing the dissolution 
of Mg and increasing that of Al120. In Mg and MgO pigments, the MgO species was soluble at the 
initial neutral pH solutions containing Cl-100,102. It was shown that Mg(OH)2 was deposited at alkaline 
sites in the cathodically protected scratch60,102. 
Zn-based RP has also been used extensively on mild116,117,121,122, carbon77,123–126, and stainless 
steels 82,127–129 for galvanic protection in aqueous and marine atmospheric environments. ZnRP used 
on steels has shown the ability to perform as an effective sacrificial anode-based form of cathodic 
protection in marine environments118,119,130–133. Composite ZnRP pigment coating systems have been 
used before for the protection of carbon steel in marine environments134–137. These ZnRP have been 
shown to be an effective system for providing sacrificial anode-based cathodic protection to aircraft 
aluminum such as 2XXX and 5XXX-series aluminum alloys in marine environments99,133,138,139. The 
utilization of ZnRP on either steel or aluminum substrates results in the conversion of Zn to ZnO 
pigment via oxidation58,133,140, which is considered “depleted” yet continues to provide barrier 
protection126,134,141. Zn is viewed as a “p-metal” and thought to have the character of a p-type 
semiconductor, whereas ZnO is a n-type semiconductor142,143. Thus, the combination of Zn–ZnO may 
form a p–n junction, which permits the flow of electrons and can control the electrochemical reaction 
of corrosion143. 
Another possible candidate for the replacement of chromated conversion coating is the use of 
aluminum-lithium passivation processes, including immersion in alkaline lithium salt solutions which 
has proven effective for aluminum and aluminum alloys144. Previous work has shown the formation of 
a stable corrosion-resistant film within a scribe defect that has stoichiometry of Li2[Al2(OH)5]2 ∙ CO3 ∙ 
nH2O 145–147. Lithium salts have been proposed as potential replacements for chromate-containing 
pigments in organic MRP coating systems144. Testing on AA 2024-T3 showed that the leaching lithium 
carbonates and lithium oxalates from an organic coating formed a protective layer in an artificial defect 
145. The effective corrosion protective properties of these layers were demonstrated by Visser et al. in 
a study based on electrochemical techniques145–148. However, none of this work has elucidated whether 
this substrate protection strategy can suppress IGC/IGSCC. 
There has been limited research conducted on composite primers with multiple dissimilar 
pigments combined into a single coating. This shows another design parameter by which a coating can 
be tuned for the protection of the underlying substrate and suppression of IGC. The addition of multiple


## Page 7


7 | P a g e  
 
pigment chemistries within the same coating allows for a more robust protection scheme as the 
utilization (conversion of pigment), galvanic protection, and secondary barrier properties are a function 
of the pigment within the primer. The current literature on composite coatings is primarily focused on 
the combination of Mg, Zn, and their oxides mixed in various proportions to create composite primers 
138,149. The work of Shen et al. indicated enhanced sacrificial anode-based cathodic protection of a 
composite Mg + ZnO primer compared to MgRP analyzed on AZ91D magnesium alloy150. The 
secondary barrier properties of the composite Mg + ZnO primer were shown to form a robust passive 
layer with greater stability compared to MgRP150. Another study by Fayomi et al. investigated a Zn + 
MgO composite primer and found that the addition of MgO enhanced the corrosion performance of 
the coatings applied to mild steel151,152. There have also been efforts to understand the influence of 
additions of graphene and carbon nanotubes on both single pigment and composite coatings132–135. 
However, none of this work has elucidated whether this substrate protection strategy can suppress 
IGC/IGSCC. The limited work available in literature indicates a gap in the knowledge that merits 
further investigation into the electrochemical behavior of composite coatings compared to their single 
pigment primer counterparts. 
This study focuses on a prospective alternative to chromate-based coating systems and single 
pigment primers by investigating a composite MgAlRP applied to a challenging substrate susceptible 
to IGC such as AA 7075-T651 free of any other inhibitors, pretreatment, and top coatings. The 
objective is to determine the relative performance of each system as a sacrificial anode, protection of 
the substrate, and examine the governing mechanisms. The performance of MgRP is used as a control 
in order to make an accurate determination as to the efficacy of the composite MgAlRP in providing 
sacrificial anode based cathodic protection to AA 7075-T651. The electrochemical behavior and 
coating performance of an Al-based MRP (AlRP) applied to AA 7075-T651 were reported in a 
previous publication89. Each MRP is evaluated using multiple electrochemical diagnostic techniques 
and characterization methods to identify performance and corrosion products formed. Epit (η) is used 
as a critical potential to determine susceptibility to EAC and IG-SCC. Moreover, these studies were 
combined with ASTM B117 exposure testing under salt fog. This initial work was conducted in NaCl 
but diagnostic experiments included variations in both Cl- concentrations and pH. Future work should 
consider wet/dry cyclic exposures, variation in pigment chemistry, and other relevant coating 
properties such as PVC.


## Page 8


8 | P a g e  
 
Experimental 
Materials: AA 7075-T651, MgRP, and MgAlRP 
Peak aged and stress relieved AA 7075-T651 rectangular plates were machined to dimensions 
1.5 mm thick, 200 mm long, and 76 mm wide via MagerTM high speed cut off saw. Samples were de-
greased via alcohol bath and dried in lab air before the spray coating application. The composition of 
AA 7075-T651 is shown in Table 1. All bare uncoated samples were wet-polished to 1200 grit SiC 
paper until a mirror finish was obtained. The DEVCOM Army Research Lab (ARL)  conducted spray-
coating of the MgRP and composite MgAlRP according to the formulations shown in Table 2 and 
applied to Milspec. The resin/pigment combination of the MgRP as produced by AkzoNobel (AN) 
Coatings (Amsterdam, Netherlands) and designation consists of epoxy resin and non-passivated 99.9% 
pure Mg pigment with flaked morphology at 26% PVC. The resin/pigment combination of the 
MgAlRP composite, shown in Table 2, is a combination of the AN MgRP and an Aluminum Rich 
Primer (AlRP) produced by Randolph Coatings (RC, Chicopee, Massachusetts US). The RC AlRP 
coating contains a spherical aluminum pigment alloyed with 5wt% Zn with spherical morphology. The 
combination of the AN MgRP with RC AlRP is possible due to the use of similar organic resin-
hardener combinations with specifications listed in Table 2. The AA 7075-T651 panels area free of 
pretreatment. The MRP coated AA 7075-T651 samples do not include passivated pigments and do not 
include topcoats of any variety. Both intact and X-scribed defect MRP coated samples are tested. The 
MRP coated samples with X-scribed defect are made with the use of a tungsten carbide tip exposing 
the underlying substrate AA 7075-T651 in accordance with ASTM D1654 73,74. A bulk Al-5wt%Zn 
cylinder was produced, in effort to represent the Al-5wt%Zn pigment within the MgAlRP, via melting 
in a National Element electric resistance furnace conducted in ambient conditions. A graphite crucible 
was utilized, subject to 5 repeated melting cycles to achieve increased homogeneity. The MgZn2 
specimen was synthesized by the Kurt Lesker Company weighing between 3 to 6 grams. Conventional 
synthesis methods involve induction melting under vacuum with an argon-enrich atmosphere to 
mitigate volatilization and oxidation effects. 
 
Coating Characterization: Metal Pigment  
Characterization of as-received, electrochemically tested, and accelerated environmental 
testing of MRP coating cross-sections were conducted with the use of scanning electron microscope 
(SEM) and energy dispersive X-ray spectroscopy (EDS) on a Quanta 650 system for imaging and 
elemental analysis. The SEM  cross-sections are gathered under back scatter imaging (BSI) at a  
magnification of 500x, spot size of 5 nm, and an accelerating voltage of 10 kV at 10-8 torr to mitigate


## Page 9


9 | P a g e  
 
charging. Cross-sectioned MRP coating were mounted in epoxy and wet polishing in water to 1200 
grit using an abrasive silicon carbide pad. The polished epoxy mounted MRP cross-sections were 
sputter coated with a conductive Au-Pd layer using a Cressington-108 at 30mA for 40 seconds with a 
standoff distance of 5 cm. The Au and Pd signal was excluded from EDS elemental analysis. The SEM 
BSI of each MRP cross-section was used to determine physical attributes (Table 2) such as average 
pigment size and coating thickness using 10 vertical thickness measurements on 3 pristine MgRP and 
MgAlRP cross-sections.  
Metal rich primer crystalline composition and corrosion product identity were analyzed using 
X-ray diffraction (XRD). The Empyrean diffractometer XRD source used was a Cu-Ka source 
(1.54nm) with a 40-mA beam accelerated at 45 kV to perform continuous scans from 20–120° at a step 
size of 0.02. Previous work on Zn-rich primers with similar thickness demonstrated the presence of 
major Al peak at approximately 44.5º, which showed that the entirety of the MRP was being sampled 
33. Due to the pigment choice in the MgAlRP and the composition of AA 7075-T651 the Al-5wt.% Zn 
pigment peaks could not be differentiated from the substrate making the depletion of Al-rich pigment 
unattainable by XRD methods.  
 
Corrosion Electrochemistry Investigation on Bare Materials 
The initial potentiodynamic polarization (PDP) scans of AA 7075-T651 (S-T rolling 
orientation), MgZn2, MgRP coated AA 7075-T651, MgAlRP coated AA 7075-T651, 99.9% pure Mg, 
and an Al-5wt%Zn alloy were conducted in quiescent 0.6 M NaCl solution under full immersion 
conditions. The PDP provides the basis for assessing potential ranges in which IGC may be the 
predominant mechanism of SCC according to an anodic dissolution mechanism based on differences 
in critical potentials. The Ecorr evaluated by PDP and EOCP evaluated via OCP monitoring were recorded 
to examine galvanic relationships and potential relative to critical potentials. The anodic portion of the 
potentiodynamic scan started at 50mV below the OCP and scanned upward at a rate of 1mV/s. The 
cathodic leg of the potentiodynamic polarization scan started at 50 mV above the OCP and scanned 
downwards at a rate of 1mV/s. All electrochemical testing was conducted over a 0.785 cm2 surface 
area. 
The influence of [Mg2+] concentration in the presence of Cl- on the electrochemical properties 
of AA 7075-T651 as well as Al-5wt%Zn was assessed by conducting PDP scans as well as 24-hour 
OCP monitors across a range of pH conditions from pH 3, unadjusted (UA, pH 5.8), pH 9, pH 10, and 
pH 11. The [Mg2+] concentration was adjusted with the addition of MgCl2 and titrated to the


## Page 10


10 | P a g e  
 
appropriate pH using stock solutions of 1 M HCl and 1 M NaOH. The influence of Cl- on the PDP 
behavior and 24-hour OCP at near neutral conditions was conducted separately using NaCl to avoid 
convoluting the influence of Cl- with the presence of Mg2+ for bare AA 7075-T651, Al-5wt%Zn, 
MgZn2, MgRP coated AA 7075-T651, and MgAlRP coated AA 7075-T651. The NaCl concentration 
is varied between 1, 10, 100, and 1000 mM at near neutral unadjusted pH conditions.  
Additionally, PDP testing was conducted on AA 7075-T651, MgZn2, Mg (99.9% pure), and 
Al-5wt%Zn in 0.6 M NaCl under quiescent full immersion conditions in unadjusted pH (5-5.5) as well 
as pH 11 to aid in understanding the galvanic coupling conditions of the intact and scribed coating 
scenarios in accordance with mixed potential theory. Galvanic couples of all types are mediated by the 
electron transfer kinetics between the anode, cathode, and the electrical and ionic resistances between 
the two. The pigments within MRP coating systems can be alloyed to achieve a certain charge capacity 
and balance between rapid sacrificial anode kinetics and maintain galvanically coupled potential (EGC) 
below that of the substrate. The quantity of exposed sacrificial particles electrically connected to the 
substrate affects the coupled potential and the overall corrosion rate in the substrate. All 
electrochemical tests were conducted using a Gamry 600 potentiostat and a standard three-electrode 
cell containing a saturated calomel reference electrode (SCE) and a Pt counter electrode (CE); each 
specimen was used as the working electrode (WE). 
 
The UVA DC/AC/OCP Cycle Test: Charge Output and Barrier Assessment of Mg/MgAl-Rich 
Primers 
The MgRP and MgAlRP coating systems’ performance as a sacrificial anode during cathodic 
prevention and electrochemical characteristics was evaluated under full immersion conditions in 
quiescent 0.6 M NaCl. The UVa DC/AC/OCP laboratory accelerated cycle test has been widely 
employed and holds significant value across various primer applications. This is due to its capability 
to adjust the PS hold potential to align with the desired galvanic couple potential and can be tailored 
to any specific alloy compositions and MRP choice 54,87,89,100. The charge capacity of the primer can be 
assessed by integrating the current density vs time measured during the PS hold potential intended to 
represent the galvanic couple potential. The polarity of the current measured during the PS hold 
potential is an indication of the sacrificial anode cathodic protection a given MRP is able to offer. 
Extensive studies have been conducted on analogous MRP systems across a range of realistic exposure 
scenarios, encompassing 2xxx and 5xxx series aluminum alloys54,58,87,89,90,94,98,100,102,107,113,153–156. 
However, there is a lack reported data pertaining to 7xxx-series aluminum alloys.


## Page 11


11 | P a g e  
 
The laboratory accelerated cycle testing method stands as a reliable means to assess a candidate 
coating’s capacity for sacrificial cathodic protection, particularly in the presence of a macro-defect 
(scribe) exposing the underlying substrate 54,87,89,98,100,102. This testing method is advantageous to 
alternative forms of exposure testing and yields greater mechanistic information that can be obtained 
instead of relying on pos-mortem characterization from accelerated environmental testing solely. The 
electrochemical characteristics pertaining to MRP coating performance in the form of charge capacity 
(and polarity), residual barrier impedance, and progression of the primer-substrate galvanic couple 
potential system after various states of discharge were recorded throughout DC/AC/OCP testing. The 
laboratory accelerated cycle testing involves a 14-cycle series of repeated OCP/EIS/PS hold procedure 
summing up to 100 hours of polarization time. The PS hold stage which imposes a galvanic couple 
potential for the MRP-substrate system was selected to be  -0.95 VSCE. This testing procedure includes 
a cumulative 15 hours of OCP collection time and 100 hours of PS polarization time. A detailed 
description of the test scheme and associated times is shown elsewhere89. Establishing a PS hold at -
0.95 VSCE aims to evaluate each MRP’s capability to discharge anodic current under conditions 
designed to guard against IGC (i.e. EPS hold <  Epit (η)). All laboratory accelerated cycle testing was 
performed in triplicate to confirm reproducibility and ensure the trends shown are characteristic.  
 
 
The extent of galvanic coupling between the MRP and AA 7074-T651 substrate was observed 
via the OCP stage of cycle testing as a greater pool of connected active MRP pigment is capable of 
suppressing coupled potential below the corrosion potential of AA 7075-T651. The OCP of the primer 
also gives a qualitative indication of the remaining pigment. The activation of metal rich primers occur 
at the most negative established OCP during cycle testing. According to mixed potential theory, the 
galvanic couple potential is influenced by the surface area of pigments, their polarization 
characteristics, and the exposed surface area between the bare AA 7075-T651 and the MRP coated AA 
7075-T65154,89,98,100. In the following EIS stage of laboratory accelerated cycle testing the barrier 
properties of the intact primer and the remaining primer after discharge were examined. EIS testing is 
evaluated between 105 and 10-2 Hz, 10 points per decade, and an AC amplitude of 65mV rms.  
 
Galvanic Corrosion Analysis using Mixed Potential Theory, PS Corrosion Electrochemistry, and 
Zero-Resistance Ammetry 
The evaluation of galvanic corrosion between the AA 7075-T651 substrate, mimicking a bare 
scratch, and the Mg/MgAlRP was performed using a zero-resistance ammeter (ZRA) test. Throughout


## Page 12


12 | P a g e  
 
the galvanic corrosion testing, an unexposed MgRP/MgAlRP coated AA 7075-T651 was galvanically 
coupled to a pristine bare AA 7075-T651 electrode. This galvanic coupling scenario simulates a scratch 
and forms a bimetal galvanic couple between the MRP coated AA 7075-T651 and the bare AA 7075-
T651. This is advantageous as the galvanic coupled potential and galvanically coupled current density 
are formed naturally and not imposed or forced by a potentiostat. The galvanic couple potential is 
permitted to vary freely between the OCP of the primer and the exposed bare metal surface. The 
galvanic corrosion was monitoring over a 24-hour period of the dissimilar electrodes in quiescent 0.6 
M NaCl. The bare 7075-T651 substrate with an exposure area of 0.785 cm2 is connected as the WE, 
the MRP coated 7075-T651 operating as the CE, and an SCE is used as the reference electrode. In this 
setup, if a negative current on the bare 7075-T651 WE is measured this indicates electron flow entering 
the cathode. The indication that the MRP (CE) is acting as an anode is represented by a negative current 
measured over the WE. The distance between WE and CE was greater than 4 cm in the galvanic 
corrosion test which limits corrosion product transfer but does not limit electrochemical interactions. 
The galvanic coupling of the MRP coated AA 7075-T651 to bare AA 7075-T651 and ensuing 
electrochemical reactions may induce local pH change due to the dissolution of active pigment within 
the MRP coating. The local pH fluctuations were monitored with the use of a Mettler Toledo dual ISM 
pH microprobe positioned at a standoff distance of 5mm from each electrode surface. Galvanic couple 
testing was conducted in a 1:1 (MRP: bare 7075-T651) area ratio to assess the effect of a drop covering 
a scratch. Galvanic couple testing was also conducted in a 15:1 (MRP: bare 7075-T651) area ratio to 
simulate the conditions present near a scribe where a greater area of MRP is present than bare 7075-
T651 substrate. All galvanic corrosion monitoring experiments were conducted in triplicate to ensure 
the trends shown are characteristic.  
 
ASTM B117 Q-Fog Salt Spray Testing 
DEVCOM ARL conducted accelerated life testing (ALT) on both intact and scribed MgRP 
and MgAlRP coated AA 7075-T651 panels, following ASTM B117 standards, using an Auto 
Technology salt fog chamber157. Testing occurred for a total duration of six weeks with three intact 
and three scribed MRP coated AA 7075-T651 panels removed from the camber at two-week intervals 
for characterization purposes. In order for comparisons to be drawn unexposed intact and scribed 
samples were set aside, as controls, to provide a baseline characterization profile. Once specimens were 
removed from the chamber at each two-week sampling period, they were promptly rinsed with 
deionized water and dried prior to handling and storage for characterization. Electrochemical testing 
that tracked the progression of OCP and EIS impedance behavior throughout the six-week exposure


## Page 13


13 | P a g e  
 
period to B117 ALT was conducted on intact MgRP and MgAlRP coated AA 7075-T651. 
Characterization was conducted in the form of SEM BSI cross-sections with EDS elemental mapping  
throughout the six-week exposure window taken to document the progression of damage profiles. The 
oxygen signal detected through EDS elemental mapping was used as a marker for the oxidation of 
pigment and substrate in both cross-section map scan and plan view with line scan profiles across the 
scribed region. The evaluation of scribe corrosion and protection against IGC involved washing ASTM 
B117 samples post six-week exposure in 50% nitric solution for two-three minutes. This was done to 
remove accumulated corrosion products from both the surface of the MRP and the interior of the scribe. 
Comparisons are drawn from control samples that were unexposed as well as six-week exposed panels 
without protection scheme to determine whether or not the candidate MRP coating were capable of 
preventing entirely or reducing both scribe corrosion and protecting against IGC.  
 
Results 
Characterization of As-Received Mg/MgAlRP coated AA 7075-T651 
Characterization of as received MRP-AA7075-T651 cross-sections are conducted using BSI 
with EDS elemental mapping to assess primer thickness and particle size at 500x magnification. These 
physical characteristics of each coating can be in Table 2 with cross-section micrographs shown in 
Figure 1 for MgRP coated AA 7075-T651, and Figure 2 for MgAlRP coated AA 7075. The MgRP 
coating contains flaked pigment of 26.5 𝜇𝑚 major axis and 12.2 𝜇𝑚 minor axis. The MgAlRP 
composite primer contains flaked Mg pigment of 18.2 𝜇𝑚 major axis and 6.6 𝜇𝑚 minor axis and 
spherical Al-5wt%Zn pigment with an average diameter of 9.8 𝜇𝑚. It should be noted that the MgRP 
and MgAlRP both contain the same AN MgRP pigment and resin combination and the difference 
physical dimensions of Mg pigment may be a result of sampling during characterization.  
The micrographs in Figure 1 and Figure 2 show a well connected MRP coating layer that is 
capable of providing electrical connection throughout the thickness of the coating that is provided by 
the individual primer particles. However, not every particle is connected to the surrounding particles.  
The pigment volume concentration (PVC) has been studied elsewhere and is not the focus of this 
paper92,116,158. The total PVC of Mg pigment within the MgRP was 26% compared to the PVC of Mg 
pigment within the MgAlRP of 19%. This indicates a lower PVC for the Mg pigment in the composite 
MgAlRP than in the MgRP. However, if Al is activated, the MgAlRP has a greater combined PVC 
including Mg pigment (19%) and Al pigment (28%) with a gross Mg + Al pigment surface area of 14.5


## Page 14


14 | P a g e  
 
cm2 of the combined Mg and Al pigment per cm2 of MgAlRP. This is contrasted with the gross surface 
area of 4.81 cm2 for the Mg pigment per cm2 of MgRP. 
 
Corrosion Electrochemistry Investigation  
Investigation of the polarization behaviors of bare AA 7075-T651, Al-5wt%Zn alloy, 𝜂 phase 
, MgRP coated AA 7075-T651, and MgAlRP coated AA 7075-T651 is shown in Figure 3. Recall the 
strengthening phase in 7xxx alloy is the 𝜂 phase which forms homogeneously in grain interiors and 
heterogeneously on the grain boundary. The PDP provides the basis for assessing potential ranges in 
which IGC occurs by dissolution of a boundary phase or zone. This is achieved by comparing critical 
potentials (Ecorr, EOCP, Epit) to ascertain potential ranges for IGC as discussed above. Such potential-
dependent dissolution contrast may provide the predominant framework for IGC and IGSCC according 
to an anodic dissolution mechanism based on differences in critical potentials39,53,54,89. The AA 7075-
T651 exhibits an Ecorr of -0.75 VSCE which appears to be very near its Epit (Figure 3).  
The η phase is seen to have an Ecorr of -1.0 VSCE with Epit at -0.86 VSCE (Figure 3). The Al-
5wt% Zn indicates an Ecorr of -0.94 VSCE which appears to be very near to its Epit (Figure 3). The
